Repository: gabriellechester1/FYP

# FYP
All the files needed to run the program are in this repository, paths may need to be changed in script depending on where you save the files. These are the required downloads.

Python (version 3.6.3) installation: https://www.python.org/downloads/	
Anaconda (version 4.4.9) installation: https://conda.io/docs/user-guide/install/index.html	
Sci-Kit Learn installation: http://scikit-learn.org/stable/install.html	
Pandas installation: https://pandas.pydata.org/pandas-docs/stable/install.html	
NumPy installation: https://docs.scipy.org/doc/numpy-1.13.0/user/install.html

File: Documents/DataSet/Delrin500AF_ISO10_12DEG_005.csv (part 1 of 6)
Data file,,DELRIN500AF_ISO10_12C_005.TSV,,,,,,,,,,
Configuration file,,TE77 CHILLER-ECKOLD.CFG,,,,,,,,,,
Calibration file,,TE77 CHILLER.CAL,,,,,,,,,,
Test control file,,DEARMANBENCHMARK_PEEK_15MM_12DEG.TSF,,,,,,,,,,
,,,,,,,,,,,,
User,,David Eckold,,,,,,,,,,
Date,,05/04/2016,,,,,,,,,,
Lubricant,,ISO10,,,,,,,,,,
Specimens,,Delrin AF500 on PTFE,,,,,,,,,,
Temp,,12,,,,,,,,,,
Notes,,,,,,,,,,,,
,,,,,,,,,,,,
,,,,,,,,,,,,
,,,,,,,,,,,,
Test started at 11:23:30 on 05/04/2016,,,,,,,,,,,,
,Time,This Step,Step Time,Test Time,Friction Force (N),Frequency (Hz),Load (N),Specimen Temperature (Chiller) (øC),Friction Coeff,Friction Range (N),Contact Pot (mV),Force Input (Volts)
,11:30:05,4,3600,394.2,0.02,0,7,11.2,0.002,10,44.5,0.01
,11:30:06,4,3600,395.2,0.23,0.4,7,11.2,0.034,10,44.6,0.25
,11:30:07,4,3600,396.2,0.57,4.2,7,11.2,0.086,10,44.7,0.57
,11:30:08,4,3600,397.2,0.9,10.5,7,11.2,0.13,10,44.7,0.87
,11:30:09,4,3600,398.2,1.01,13.2,7,11.2,0.14,10,44.7,0.94
,11:30:10,4,3600,399.2,0.98,13.3,7,11.1,0.132,10,44.7,0.91
,11:30:11,4,3600,400.2,0.96,13.3,7,11.1,0.129,10,44.7,0.9
,11:30:12,4,3600,401.2,0.94,13.3,7,11.1,0.131,10,44.7,0.88
,11:30:13,4,3600,402.2,0.93,13.3,7,11.1,0.13,10,44.7,0.87
,11:30:14,4,3600,403.2,0.93,13.3,7,11.1,0.124,10,44.7,0.87
,11:30:15,4,3600,404.2,0.92,13.3,7,11.1,0.124,10,44.7,0.86
,11:30:16,4,3600,405.2,0.91,13.3,7,11,0.127,10,44.7,0.85
,11:30:17,4,3600,406.2,0.91,13.3,7,11,0.131,10,44.7,0.85
,11:30:18,4,3600,407.2,0.9,13.3,7,11,0.13,10,44.7,0.84
,11:30:19,4,3600,408.2,0.91,13.3,7,11,0.126,10,44.7,0.85
,11:30:20,4,3600,409.2,0.91,13.3,7,10.9,0.126,10,44.7,0.85
,11:30:21,4,3600,410.2,0.91,13.3,7,10.9,0.126,10,44.7,0.85
,11:30:22,4,3600,411.2,0.91,13.3,7,10.9,0.131,10,44.7,0.85
,11:30:23,4,3600,412.2,0.91,13.3,7,10.9,0.131,10,44.7,0.85
,11:30:24,4,3600,413.2,0.91,13.3,7,11,0.132,10,44.7,0.85
,11:30:25,4,3600,414.2,0.92,13.3,7,11,0.132,10,44.7,0.86
,11:30:26,4,3600,415.2,0.92,13.3,7,11,0.133,10,44.7,0.86
,11:30:27,4,3600,416.2,0.92,13.3,7,11,0.129,10,44.7,0.86
,11:30:28,4,3600,417.2,0.92,13.3,7,11,0.128,10,44.7,0.86
,11:30:29,4,3600,418.2,0.91,13.3,7,11.1,0.131,10,44.7,0.85
,11:30:30,4,3600,419.2,0.9,13.3,7,11.1,0.135,10,44.7,0.84
,11:30:31,4,3600,420.2,0.91,13.3,7,11.1,0.136,10,44.7,0.85
,11:30:32,4,3600,421.2,0.92,13.3,7,11.1,0.137,10,44.7,0.86
,11:30:33,4,3600,422.2,0.93,13.3,7,11.1,0.134,10,44.7,0.87
,11:30:34,4,3600,423.2,0.93,13.3,7,11.1,0.134,10,44.7,0.87
,11:30:35,4,3600,424.2,0.93,13.3,7,11.2,0.134,10,44.7,0.87
,11:30:36,4,3600,425.2,0.92,13.3,6,11.2,0.144,10,44.7,0.86
,11:30:37,4,3600,426.2,0.92,13.3,6,11.2,0.144,10,44.7,0.86
,11:30:38,4,3600,427.2,0.93,13.3,7,11.2,0.14,10,44.7,0.87
,11:30:39,4,3600,428.2,0.94,13.3,7,11.2,0.136,10,44.7,0.88
,11:30:40,4,3600,429.2,0.94,13.3,7,11.3,0.136,10,44.7,0.88
,11:30:41,4,3600,430.2,0.95,13.3,7,11.3,0.132,10,44.7,0.89
,11:30:42,4,3600,431.2,0.95,13.3,7,11.3,0.137,10,44.7,0.89
,11:30:43,4,3600,432.2,0.94,13.3,7,11.3,0.142,10,44.7,0.88
,11:30:44,4,3600,433.2,0.94,13.3,6,11.3,0.147,10,44.7,0.88
,11:30:45,4,3600,434.2,0.94,13.3,7,11.3,0.141,10,44.8,0.88
,11:30:46,4,3600,435.2,0.95,13.3,7,11.3,0.137,10,44.7,0.89
,11:30:47,4,3600,436.2,0.95,13.3,7,11.4,0.133,10,44.7,0.89
,11:30:48,4,3600,437.2,0.96,13.3,7,11.4,0.133,10,44.7,0.9
,11:30:49,4,3600,438.2,0.95,13.3,7,11.4,0.133,10,44.7,0.89
,11:30:50,4,3600,439.2,0.95,13.3,7,11.4,0.142,10,44.8,0.89
,11:30:51,4,3600,440.2,0.94,13.3,7,11.4,0.142,10,44.8,0.88
,11:30:52,4,3600,441.2,0.94,13.3,6,11.4,0.147,10,44.8,0.89
,11:30:53,4,3600,442.2,0.95,13.3,7,11.4,0.143,10,44.8,0.9
,11:30:54,4,3600,443.2,0.96,13.3,7,11.4,0.139,10,44.8,0.9
,11:30:55,4,3600,444.2,0.97,13.3,7,11.4,0.14,10,44.8,0.91
,11:30:56,4,3600,445.2,0.97,13.3,7,11.4,0.14,10,44.8,0.91
,11:30:57,4,3600,446.2,0.96,13.3,7,11.4,0.145,10,44.7,0.9
,11:30:58,4,3600,447.2,0.96,13.3,7,11.4,0.139,10,44.7,0.9
,11:30:59,4,3600,448.2,0.96,13.3,7,11.4,0.139,10,44.7,0.9
,11:31:00,4,3600,449.2,0.96,13.3,7,11.4,0.139,10,44.7,0.9
,11:31:01,4,3600,450.2,0.96,13.3,7,11.4,0.139,10,44.7,0.9
,11:31:02,4,3600,451.2,0.96,13.3,7,11.4,0.139,10,44.7,0.9
,11:31:03,4,3600,452.2,0.96,13.3,7,11.4,0.138,10,44.7,0.9
,11:31:04,4,3600,453.2,0.96,13.3,7,11.4,0.138,10,44.7,0.89
,11:31:05,4,3600,454.2,0.95,13.3,7,11.4,0.142,10,44.7,0.89
,11:31:06,4,3600,455.2,0.95,13.3,7,11.4,0.143,10,44.7,0.89
,11:31:07,4,3600,456.2,0.96,13.3,7,11.4,0.144,10,44.7,0.9
,11:31:08,4,3600,457.2,0.97,13.3,7,11.4,0.145,10,44.7,0.91
,11:31:09,4,3600,458.2,0.97,13.3,7,11.4,0.14,10,44.7,0.91
,11:31:10,4,3600,459.2,0.97,13.3,7,11.4,0.136,10,44.7,0.91
,11:31:11,4,3600,460.2,0.97,13.3,7,11.4,0.136,10,44.7,0.91
,11:31:12,4,3600,461.2,0.97,13.3,7,11.4,0.14,10,44.7,0.91
,11:31:13,4,3600,462.2,0.96,13.3,7,11.4,0.145,10,44.7,0.9
,11:31:14,4,3600,463.2,0.96,13.3,7,11.4,0.144,10,44.7,0.9
,11:31:15,4,3600,464.2,0.96,13.3,7,11.4,0.145,10,44.7,0.91
,11:31:16,4,3600,465.2,0.97,13.3,7,11.4,0.14,10,44.7,0.91
,11:31:17,4,3600,466.2,0.98,13.3,7,11.4,0.136,10,44.7,0.92
,11:31:18,4,3600,467.2,0.98,13.3,7,11.3,0.141,10,44.7,0.91
,11:31:19,4,3600,468.2,0.97,13.3,7,11.3,0.145,10,44.7,0.91
,11:31:20,4,3600,469.2,0.96,13.3,7,11.3,0.144,10,44.7,0.9
,11:31:21,4,3600,470.2,0.96,13.3,7,11.3,0.145,10,44.7,0.9
,11:31:22,4,3600,471.2,0.97,13.3,7,11.3,0.146,10,44.7,0.91
,11:31:23,4,3600,472.2,0.98,13.3,7,11.3,0.136,10,44.7,0.92
,11:31:24,4,3600,473.2,0.98,13.3,7,11.3,0.137,10,44.8,0.92
,11:31:25,4,3600,474.2,0.98,13.3,7,11.3,0.141,10,44.7,0.91
,11:31:26,4,3600,475.2,0.97,13.3,7,11.3,0.146,10,44.7,0.91
,11:31:27,4,3600,476.2,0.97,13.3,7,11.3,0.146,10,44.7,0.91
,11:31:28,4,3600,477.2,0.98,13.3,7,11.3,0.147,10,44.7,0.91
,11:31:29,4,3600,478.2,0.99,13.3,7,11.3,0.138,10,44.7,0.92
,11:31:30,4,3600,479.2,0.99,13.3,7,11.3,0.138,10,44.7,0.92
,11:31:31,4,3600,480.2,0.98,13.3,7,11.3,0.137,10,44.7,0.92
,11:31:32,4,3600,481.2,0.98,13.3,7,11.3,0.147,10,44.7,0.91
,11:31:33,4,3600,482.2,0.97,13.3,7,11.3,0.146,10,44.8,0.91
,11:31:34,4,3600,483.2,0.98,13.3,7,11.3,0.147,10,44.8,0.91
,11:31:35,4,3600,484.2,0.99,13.3,7,11.3,0.148,10,44.7,0.92
,11:31:36,4,3600,485.2,0.99,13.3,7,11.3,0.143,10,44.7,0.93
,11:31:37,4,3600,486.2,1,13.3,7,11.3,0.139,10,44.8,0.93
,11:31:38,4,3600,487.2,0.99,13.3,7,11.3,0.138,10,44.8,0.93
,11:31:39,4,3600,488.2,0.99,13.3,7,11.3,0.143,10,44.8,0.92
,11:31:40,4,3600,489.2,0.98,13.3,7,11.3,0.147,10,44.7,0.92
,11:31:41,4,3600,490.2,0.98,13.3,7,11.3,0.147,10,44.8,0.92
,11:31:42,4,3600,491.2,0.99,13.3,7,11.3,0.148,10,44.8,0.92
,11:31:43,4,3600,492.2,0.99,13.3,7,11.3,0.149,10,44.8,0.93
,11:31:44,4,3600,493.2,0.99,13.3,7,11.3,0.143,10,44.7,0.93
,11:31:45,4,3600,494.2,0.99,13.3,7,11.3,0.143,10,44.8,0.92
,11:31:46,4,3600,495.2,0.98,13.3,7,11.3,0.142,10,44.8,0.92
,11:31:47,4,3600,496.2,0.98,13.3,6,11.3,0.153,10,44.7,0.92
,11:31:48,4,3600,497.2,0.98,13.3,7,11.3,0.148,10,44.7,0.92
,11:31:49,4,3600,498.2,0.99,13.3,6,11.3,0.155,10,44.8,0.93
,11:31:50,4,3600,499.2,1,13.3,7,11.3,0.15,10,44.8,0.94
,11:31:51,4,3600,500.2,1.01,13.3,7,11.3,0.145,10,44.8,0.94
,11:31:52,4,3600,501.2,1.01,13.3,7,11.3,0.14,10,44.8,0.94
,11:31:53,4,3600,502.2,1.01,13.3,7,11.3,0.145,10,44.8,0.94
,11:31:54,4,3600,503.2,1.01,13.3,7,11.3,0.146,10,44.7,0.94
,11:31:55,4,3600,504.2,1.01,13.3,7,11.3,0.146,10,44.7,0.94
,11:31:56,4,3600,505.2,1,13.3,7,11.3,0.145,10,44.8,0.94
,11:31:57,4,3600,506.2,1,13.3,7,11.3,0.144,10,44.8,0.93
,11:31:58,4,3600,507.2,0.99,13.3,7,11.3,0.149,10,44.8,0.92
,11:31:59,4,3600,508.2,0.99,13.3,7,11.3,0.148,10,44.7,0.93
,11:32:00,4,3600,509.2,0.99,13.3,7,11.3,0.143,10,44.7,0.93
,11:32:01,4,3600,510.2,1,13.3,7,11.3,0.145,10,44.7,0.94
,11:32:02,4,3600,511.2,1,13.3,7,11.3,0.145,10,44.7,0.94
,11:32:03,4,3600,512.2,1,13.3,7,11.3,0.15,10,44.7,0.94
,11:32:04,4,3600,513.2,1,13.3,7,11.3,0.144,10,44.7,0.93
,11:32:05,4,3600,514.2,0.98,13.3,7,11.3,0.142,10,44.7,0.92
,11:32:06,4,3600,515.2,0.98,13.3,7,11.3,0.147,10,44.7,0.92
,11:32:07,4,3600,516.2,0.98,13.3,6,11.3,0.154,10,44.7,0.92
,11:32:08,4,3600,517.2,0.99,13.3,6,11.3,0.154,10,44.7,0.93
,11:32:09,4,3600,518.2,1,13.3,7,11.3,0.15,10,44.7,0.93
,11:32:10,4,3600,519.2,1,13.3,7,11.3,0.145,10,44.7,0.94
,11:32:11,4,3600,520.2,1,13.3,7,11.3,0.145,10,44.7,0.94
,11:32:12,4,3600,521.2,1,13.3,7,11.3,0.15,10,44.7,0.94
,11:32:13,4,3600,522.2,1.01,13.3,7,11.3,0.151,10,44.7,0.94
,11:32:14,4,3600,523.2,1.01,13.3,7,11.3,0.146,10,44.7,0.94
,11:32:15,4,3600,524.2,1.01,13.3,7,11.3,0.146,10,44.7,0.94
,11:32:16,4,3600,525.2,1.01,13.3,7,11.3,0.14,10,44.8,0.94
,11:32:17,4,3600,526.2,1.01,13.3,7,11.3,0.146,10,44.8,0.94
,11:32:18,4,3600,527.2,1,13.3,7,11.3,0.145,10,44.7,0.94
,11:32:19,4,3600,528.2,1,13.3,7,11.3,0.149,10,44.7,0.93
,11:32:20,4,3600,529.2,1,13.3,7,11.4,0.144,10,44.8,0.93
,11:32:21,4,3600,530.2,1,13.3,7,11.4,0.14,10,44.7,0.94
,11:32:22,4,3600,531.2,1.01,13.3,7,11.4,0.14,10,44.8,0.94
,11:32:23,4,3600,532.2,1,13.3,7,11.4,0.145,10,44.7,0.94
,11:32:24,4,3600,533.2,0.99,13.3,7,11.4,0.149,10,44.7,0.93
,11:32:25,4,3600,534.2,0.99,13.3,7,11.4,0.149,10,44.8,0.93
,11:32:26,4,3600,535.2,1,13.3,7,11.4,0.145,10,44.8,0.94
,11:32:27,4,3600,536.2,1,13.3,7,11.4,0.145,10,44.7,0.94
,11:32:28,4,3600,537.2,1,13.3,7,11.4,0.144,10,44.7,0.93
,11:32:29,4,3600,538.2,0.99,13.3,7,11.4,0.149,10,44.8,0.93
,11:32:30,4,3600,539.2,1,13.3,6,11.4,0.155,10,44.8,0.93
,11:32:31,4,3600,540.2,1,13.3,7,11.4,0.15,10,44.7,0.94
,11:32:32,4,3600,541.2,1.01,13.3,7,11.4,0.145,10,44.8,0.94
,11:32:33,4,3600,542.2,1.01,13.3,7,11.4,0.146,10,44.8,0.94
,11:32:34,4,3600,543.2,1.01,13.3,7,11.4,0.146,10,44.8,0.95
,11:32:35,4,3600,544.2,1.01,13.3,7,11.4,0.151,10,44.7,0.94
,11:32:36,4,3600,545.2,1,13.3,7,11.4,0.15,10,44.7,0.94
,11:32:37,4,3600,546.2,1,13.3,7,11.4,0.15,10,44.7,0.94
,11:32:38,4,3600,547.2,1.01,13.3,7,11.4,0.145,10,44.7,0.94
,11:32:39,4,3600,548.2,1.01,13.3,7,11.4,0.14,10,44.7,0.94
,11:32:40,4,3600,549.2,1.01,13.3,7,11.4,0.146,10,44.7,0.94
,11:32:41,4,3600,550.2,1,13.3,7,11.4,0.15,10,44.7,0.93
,11:32:42,4,3600,551.2,1,13.3,6,11.4,0.155,10,44.7,0.93
,11:32:43,4,3600,552.2,1,13.3,7,11.4,0.15,10,44.7,0.93
,11:32:44,4,3600,553.2,1.01,13.3,7,11.4,0.146,10,44.7,0.94
,11:32:45,4,3600,554.2,1.01,13.3,7,11.4,0.146,10,44.7,0.95
,11:32:46,4,3600,555.2,1.01,13.3,7,11.5,0.146,10,44.7,0.95
,11:32:47,4,3600,556.2,1.01,13.3,7,11.5,0.152,10,44.7,0.95
,11:32:48,4,3600,557.2,1.01,13.3,7,11.5,0.146,10,44.8,0.95
,11:32:49,4,3600,558.2,1.02,13.3,7,11.5,0.147,10,44.7,0.95
,11:32:50,4,3600,559.2,1.02,13.3,7,11.5,0.142,10,44.7,0.95
,11:32:51,4,3600,560.2,1.02,13.3,7,11.5,0.142,10,44.7,0.95
,11:32:52,4,3600,561.2,1.01,13.3,7,11.5,0.141,10,44.7,0.95
,11:32:53,4,3600,562.2,1,13.3,7,11.5,0.145,10,44.7,0.94
,11:32:54,4,3600,563.2,1,13.3,7,11.5,0.15,10,44.7,0.93
,11:32:55,4,3600,564.2,1,13.3,7,11.5,0.15,10,44.7,0.93
,11:32:56,4,3600,565.2,1,13.3,7,11.5,0.15,10,44.7,0.94
,11:32:57,4,3600,566.2,1.01,13.3,7,11.5,0.146,10,44.7,0.95
,11:32:58,4,3600,567.2,1.01,13.3,7,11.5,0.146,10,44.7,0.94
,11:32:59,4,3600,568.2,1,13.3,7,11.5,0.15,10,44.7,0.94
,11:33:00,4,3600,569.2,1,13.3,7,11.5,0.15,10,44.7,0.94
,11:33:01,4,3600,570.2,1,13.3,7,11.5,0.145,10,44.7,0.94
,11:33:02,4,3600,571.2,1.01,13.3,7,11.6,0.146,10,44.7,0.94
,11:33:03,4,3600,572.2,1.01,13.3,7,11.6,0.146,10,44.7,0.94
,11:33:04,4,3600,573.2,1.01,13.3,7,11.6,0.151,10,44.7,0.94
,11:33:05,4,3600,574.2,1.01,13.3,6,11.6,0.158,10,44.7,0.95
,11:33:06,4,3600,575.2,1.02,13.3,7,11.6,0.152,10,44.7,0.95
,11:33:07,4,3600,576.2,1.02,13.3,7,11.6,0.147,10,44.7,0.96
,11:33:08,4,3600,577.2,1.02,13.3,7,11.6,0.147,10,44.7,0.96
,11:33:09,4,3600,578.2,1.02,13.3,7,11.6,0.154,10,44.7,0.96
,11:33:10,4,3600,579.2,1.02,13.3,7,11.6,0.153,10,44.7,0.96
,11:33:11,4,3600,580.2,1.02,13.3,7,11.6,0.153,10,44.7,0.95
,11:33:12,4,3600,581.2,1.01,13.3,7,11.6,0.146,10,44.7,0.95
,11:33:13,4,3600,582.2,1.01,13.3,7,11.6,0.146,10,44.7,0.95
,11:33:14,4,3600,583.2,1.01,13.3,7,11.6,0.152,10,44.7,0.95
,11:33:15,4,3600,584.2,1.01,13.3,7,11.6,0.152,10,44.7,0.95
,11:33:16,4,3600,585.2,1.01,13.3,7,11.7,0.146,10,44.7,0.95
,11:33:17,4,3600,586.2,1.01,13.3,7,11.7,0.146,10,44.7,0.95
,11:33:18,4,3600,587.2,1.01,13.3,7,11.7,0.152,10,44.7,0.95
,11:33:19,4,3600,588.2,1.01,13.3,7,11.7,0.152,10,44.7,0.95
,11:33:20,4,3600,589.2,1.01,13.3,7,11.7,0.146,10,44.7,0.95
,11:33:21,4,3600,590.2,1.02,13.3,7,11.7,0.142,10,44.7,0.95
,11:33:22,4,3600,591.2,1.02,13.3,7,11.7,0.147,10,44.7,0.95
,11:33:23,4,3600,592.2,1.02,13.3,7,11.7,0.153,10,44.7,0.95
,11:33:24,4,3600,593.2,1.02,13.3,7,11.7,0.153,10,44.6,0.95
,11:33:25,4,3600,594.2,1.02,13.3,7,11.7,0.147,10,44.6,0.95
,11:33:26,4,3600,595.2,1.02,13.3,7,11.7,0.147,10,44.6,0.95
,11:33:27,4,3600,596.2,1.02,13.3,7,11.7,0.153,10,44.6,0.95
,11:33:28,4,3600,597.2,1.02,13.3,7,11.7,0.152,10,44.6,0.95
,11:33:29,4,3600,598.2,1.02,13.3,7,11.8,0.152,10,44.6,0.95
,11:33:30,4,3600,599.2,1.02,13.3,7,11.8,0.147,10,44.6,0.95
,11:33:31,4,3600,600.2,1.02,13.3,7,11.8,0.147,10,44.6,0.95
,11:33:32,4,3600,601.2,1.02,13.3,7,11.8,0.142,10,44.7,0.95
,11:33:33,4,3600,602.2,1.01,13.3,7,11.8,0.146,10,44.6,0.95
,11:33:34,4,3600,603.2,1.01,13.3,7,11.8,0.151,10,44.6,0.94
,11:33:35,4,3600,604.2,1,13.3,7,11.8,0.15,10,44.7,0.94
,11:33:36,4,3600,605.2,1.01,13.3,7,11.8,0.151,10,44.7,0.94
,11:33:37,4,3600,606.2,1.01,13.3,7,11.8,0.146,10,44.7,0.95
,11:33:38,4,3600,607.2,1.02,13.3,7,11.9,0.147,10,44.7,0.95
,11:33:39,4,3600,608.2,1.01,13.3,7,11.9,0.152,10,44.7,0.95
,11:33:40,4,3600,609.2,1.01,13.3,7,11.9,0.151,10,44.7,0.94
,11:33:41,4,3600,610.2,1.01,13.3,7,11.9,0.146,10,44.7,0.95
,11:33:42,4,3600,611.2,1.01,13.3,7,11.9,0.146,10,44.7,0.95
,11:33:43,4,3600,612.2,1.02,13.3,7,11.9,0.147,10,44.7,0.95
,11:33:44,4,3600,613.2,1.01,13.3,7,11.9,0.152,10,44.7,0.95
,11:33:45,4,3600,614.2,1.02,13.3,7,11.9,0.152,10,44.7,0.95
,11:33:46,4,3600,615.2,1.02,13.3,7,11.9,0.147,10,44.7,0.95
,11:33:47,4,3600,616.2,1.01,13.3,7,11.9,0.146,10,44.7,0.95
,11:33:48,4,3600,617.2,1.02,13.3,7,11.9,0.152,10,44.7,0.95
,11:33:49,4,3600,618.2,1.02,13.3,7,11.9,0.153,10,44.7,0.95
,11:33:50,4,3600,619.2,1.02,13.3,7,12,0.147,10,44.7,0.95
,11:33:51,4,3600,620.2,1.02,13.3,7,12,0.147,10,44.7,0.95
,11:33:52,4,3600,621.2,1.02,13.3,7,12,0.147,10,44.7,0.95
,11:33:53,4,3600,622.2,1.01,13.3,7,12,0.152,10,44.7,0.95
,11:33:54,4,3600,623.2,1.02,13.3,7,12,0.153,10,44.7,0.95
,11:33:55,4,3600,624.2,1.02,13.3,7,12,0.147,10,44.7,0.95
,11:33:56,4,3600,625.2,1.02,13.3,7,12,0.147,10,44.7,0.95
,11:33:57,4,3600,626.2,1.02,13.3,7,12,0.152,10,44.7,0.95
,11:33:58,4,3600,627.2,1.02,13.3,7,12,0.153,10,44.7,0.95
,11:33:59,4,3600,628.2,1.02,13.3,7,12.1,0.147,10,44.7,0.95
,11:34:00,4,3600,629.2,1.02,13.3,7,12.1,0.147,10,44.7,0.95
,11:34:01,4,3600,630.2,1.02,13.3,7,12.1,0.147,10,44.7,0.95
,11:34:02,4,3600,631.2,1.02,13.3,7,12.1,0.152,10,44.7,0.95
,11:34:03,4,3600,632.2,1.02,13.3,7,12.1,0.147,10,44.7,0.95
,11:34:04,4,3600,633.2,1.02,13.3,7,12.1,0.147,10,44.7,0.95
,11:34:05,4,3600,634.2,1.02,13.3,7,12.1,0.147,10,44.7,0.95
,11:34:06,4,3600,635.2,1.01,13.3,7,12.1,0.152,10,44.6,0.95
,11:34:07,4,3600,636.2,1.02,13.3,7,12.1,0.152,10,44.7,0.95
,11:34:08,4,3600,637.2,1.02,13.3,7,12.2,0.147,10,44.7,0.95
,11:34:09,4,3600,638.2,1.02,13.3,7,12.2,0.147,10,44.7,0.95
,11:34:10,4,3600,639.2,1.02,13.3,7,12.2,0.147,10,44.7,0.95
,11:34:11,4,3600,640.2,1.01,13.3,7,12.2,0.152,10,44.7,0.95
,11:34:12,4,3600,641.2,1.01,13.3,7,12.2,0.152,10,44.7,0.95
,11:34:13,4,3600,642.2,1.01,13.3,7,12.2,0.146,10,44.6,0.95
,11:34:14,4,3600,643.2,1.01,13.3,7,12.2,0.146,10,44.6,0.95
,11:34:15,4,3600,644.2,1.01,13.3,7,12.2,0.152,10,44.6,0.95
,11:34:16,4,3600,645.2,1.01,13.3,7,12.3,0.151,10,44.6,0.94
,11:34:17,4,3600,646.2,1.01,13.3,7,12.3,0.151,10,44.6,0.94
,11:34:18,4,3600,647.2,1.01,13.3,7,12.3,0.146,10,44.6,0.94
,11:34:19,4,3600,648.2,1.01,13.3,7,12.3,0.151,10,44.6,0.94
,11:34:20,4,3600,649.2,1.01,13.3,7,12.3,0.151,10,44.6,0.94
,11:34:21,4,3600,650.2,1.01,13.3,7,12.3,0.146,10,44.6,0.95
,11:34:22,4,3600,651.2,1.01,13.3,7,12.3,0.146,10,44.6,0.95
,11:34:23,4,3600,652.2,1.02,13.3,7,12.3,0.147,10,44.6,0.95
,11:34:24,4,3600,653.2,1.01,13.3,7,12.3,0.152,10,44.6,0.95
,11:34:25,4,3600,654.2,1.01,13.3,7,12.4,0.146,10,44.6,0.95
,11:34:26,4,3600,655.2,1.01,13.3,7,12.4,0.146,10,44.6,0.95
,11:34:27,4,3600,656.2,1.01,13.3,7,12.4,0.146,10,44.6,0.95
,11:34:28,4,3600,657.2,1.01,13.3,7,12.4,0.152,10,44.6,0.95
,11:34:29,4,3600,658.2,1.01,13.3,7,12.4,0.146,10,44.6,0.95
,11:34:30,4,3600,659.2,1.02,13.3,7,12.4,0.147,10,44.6,0.95
,11:34:31,4,3600,660.2,1.01,13.3,7,12.4,0.146,10,44.6,0.95
,11:34:32,4,3600,661.2,1.01,13.3,7,12.4,0.152,10,44.7,0.95
,11:34:33,4,3600,662.2,1.01,13.3,7,12.4,0.152,10,44.6,0.95
,11:34:34,4,3600,663.2,1.01,13.3,7,12.5,0.146,10,44.6,0.95
,11:34:35,4,3600,664.2,1.01,13.3,7,12.5,0.146,10,44.6,0.95
,11:34:36,4,3600,665.2,1.01,13.3,7,12.5,0.152,10,44.6,0.95
,11:34:37,4,3600,666.2,1.01,13.3,7,12.5,0.146,10,44.6,0.95
,11:34:38,4,3600,667.2,1.01,13.3,7,12.5,0.146,10,44.7,0.95
,11:34:39,4,3600,668.2,1.01,13.3,7,12.5,0.146,10,44.6,0.95
,11:34:40,4,3600,669.2,1.01,13.3,7,12.6,0.152,10,44.6,0.95
,11:34:41,4,3600,670.2,1.01,13.3,7,12.6,0.152,10,44.6,0.95
,11:34:42,4,3600,671.2,1.01,13.3,7,12.6,0.146,10,44.6,0.95
,11:34:43,4,3600,672.2,1.01,13.3,7,12.6,0.146,10,44.6,0.95
,11:34:44,4,3600,673.2,1.01,13.3,7,12.6,0.146,10,44.6,0.95
,11:34:45,4,3600,674.2,1.01,13.3,7,12.6,0.146,10,44.7,0.95
,11:34:46,4,3600,675.2,1.02,13.3,7,12.6,0.147,10,44.7,0.95
,11:34:47,4,3600,676.2,1.02,13.3,7,12.6,0.147,10,44.6,0.95
,11:34:48,4,3600,677.2,1.02,13.3,7,12.6,0.147,10,44.6,0.95
,11:34:49,4,3600,678.2,1.01,13.3,7,12.6,0.152,10,44.6,0.95
,11:34:50,4,3600,679.2,1.01,13.3,7,12.7,0.146,10,44.6,0.94
,11:34:51,4,3600,680.2,1.01,13.3,7,12.7,0.14,10,44.6,0.94
,11:34:52,4,3600,681.2,1.01,13.3,7,12.7,0.141,10,44.6,0.95
,11:34:53,4,3600,682.2,1.01,13.3,7,12.7,0.146,10,44.6,0.95
,11:34:54,4,3600,683.2,1.01,13.3,7,12.7,0.146,10,44.6,0.95
,11:34:55,4,3600,684.2,1.01,13.3,7,12.7,0.146,10,44.6,0.94
,11:34:56,4,3600,685.2,1.01,13.3,7,12.7,0.146,10,44.6,0.95
,11:34:57,4,3600,686.2,1.01,13.3,7,12.7,0.152,10,44.6,0.95
,11:34:58,4,3600,687.2,1.01,13.3,7,12.8,0.152,10,44.6,0.95
,11:34:59,4,3600,688.2,1.01,13.3,7,12.8,0.146,10,44.6,0.94
,11:35:00,4,3600,689.2,1.01,13.3,7,12.8,0.146,10,44.6,0.94
,11:35:01,4,3600,690.2,1.01,13.3,7,12.8,0.151,10,44.6,0.94
,11:35:02,4,3600,691.2,1.01,13.3,7,12.8,0.146,10,44.6,0.94
,11:35:03,4,3600,692.2,1.01,13.3,7,12.8,0.146,10,44.6,0.94
,11:35:04,4,3600,693.2,1.01,13.3,7,12.8,0.145,10,44.6,0.94
,11:35:05,4,3600,694.2,1.01,13.3,7,12.8,0.151,10,44.6,0.94
,11:35:06,4,3600,695.2,1.01,13.3,7,12.8,0.151,10,44.6,0.94
,11:35:07,4,3600,696.2,1.01,13.3,7,12.9,0.145,10,44.6,0.94
,11:35:08,4,3600,697.2,1.01,13.3,7,12.9,0.151,10,44.6,0.94
,11:35:09,4,3600,698.2,1.01,13.3,7,12.9,0.151,10,44.6,0.94
,11:35:10,4,3600,699.2,1.01,13.3,7,12.9,0.146,10,44.6,0.94
,11:35:11,4,3600,700.2,1.01,13.3,7,12.9,0.146,10,44.6,0.95
,11:35:12,4,3600,701.2,1.01,13.3,7,12.9,0.151,10,44.6,0.94
,11:35:13,4,3600,702.2,1.01,13.3,7,12.9,0.151,10,44.6,0.94
,11:35:14,4,3600,703.2,1.01,13.3,7,12.9,0.146,10,44.6,0.94
,11:35:15,4,3600,704.2,1.01,13.3,7,12.9,0.152,10,44.6,0.95
,11:35:16,4,3600,705.2,1.01,13.3,7,13,0.151,10,44.6,0.94
,11:35:17,4,3600,706.2,1.01,13.3,7,13,0.151,10,44.6,0.94
,11:35:18,4,3600,707.2,1.01,13.3,7,13,0.146,10,44.6,0.94
,11:35:19,4,3600,708.2,1.01,13.3,7,13,0.146,10,44.6,0.94
,11:35:20,4,3600,709.2,1.01,13.3,7,13,0.146,10,44.6,0.95
,11:35:21,4,3600,710.2,1.01,13.3,7,13,0.151,10,44.6,0.94
,11:35:22,4,3600,711.2,1.01,13.3,7,13,0.145,10,44.6,0.94
,11:35:23,4,3600,712.2,1,13.3,7,13,0.145,10,44.6,0.94
,11:35:24,4,3600,713.2,1,13.3,7,13,0.145,10,44.6,0.94
,11:35:25,4,3600,714.2,1,13.3,7,13,0.15,10,44.6,0.94
,11:35:26,4,3600,715.2,1.01,13.3,7,13.1,0.145,10,44.6,0.94
,11:35:27,4,3600,716.2,1.01,13.3,7,13.1,0.145,10,44.6,0.94
,11:35:28,4,3600,717.2,1.01,13.3,7,13.1,0.146,10,44.6,0.94
,11:35:29,4,3600,718.2,1.01,13.3,7,13.1,0.146,10,44.6,0.95
,11:35:30,4,3600,719.2,1.01,13.3,7,13.1,0.146,10,44.6,0.95
,11:35:31,4,3600,720.2,1.01,13.3,7,13.1,0.146,10,44.6,0.95
,11:35:32,4,3600,721.2,1.01,13.3,7,13.1,0.146,10,44.6,0.95
,11:35:33,4,3600,722.2,1.01,13.3,7,13.1,0.152,10,44.6,0.94
,11:35:34,4,3600,723.2,1.01,13.3,7,13.1,0.152,10,44.7,0.95
,11:35:35,4,3600,724.2,1.01,13.3,7,13.1,0.146,10,44.6,0.95
,11:35:36,4,3600,725.2,1.01,13.3,7,13.2,0.146,10,44.6,0.95
,11:35:37,4,3600,726.2,1.01,13.3,7,13.2,0.152,10,44.6,0.95
,11:35:38,4,3600,727.2,1.01,13.3,7,13.2,0.146,10,44.6,0.95
,11:35:39,4,3600,728.2,1.01,13.3,7,13.2,0.146,10,44.6,0.95
,11:35:40,4,3600,729.2,1.01,13.3,7,13.2,0.146,10,44.7,0.94
,11:35:41,4,3600,730.2,1.01,13.3,7,13.2,0.151,10,44.7,0.94
,11:35:42,4,3600,731.2,1,13.3,7,13.2,0.145,10,44.7,0.94
,11:35:43,4,3600,732.2,1,13.3,7,13.2,0.145,10,44.7,0.94
,11:35:44,4,3600,733.2,1.01,13.3,7,13.2,0.151,10,44.7,0.94
,11:35:45,4,3600,734.2,1.01,13.3,7,13.2,0.152,10,44.7,0.95
,11:35:46,4,3600,735.2,1.01,13.3,7,13.2,0.146,10,44.6,0.94
,11:35:47,4,3600,736.2,1.01,13.3,7,13.2,0.146,10,44.7,0.94
,11:35:48,4,3600,737.2,1,13.3,7,13.2,0.15,10,44.7,0.94
,11:35:49,4,3600,738.2,1.01,13.3,7,13.2,0.151,10,44.7,0.94
,11:35:50,4,3600,739.2,1,13.3,7,13.2,0.145,10,44.7,0.94
,11:35:51,4,3600,740.2,1.01,13.3,7,13.2,0.146,10,44.7,0.94
,11:35:52,4,3600,741.2,1.01,13.3,7,13.3,0.146,10,44.7,0.94
,11:35:53,4,3600,742.2,1.01,13.3,7,13.3,0.152,10,44.6,0.95
,11:35:54,4,3600,743.2,1.01,13.3,7,13.3,0.151,10,44.7,0.94
,11:35:55,4,3600,744.2,1.01,13.3,7,13.3,0.145,10,44.7,0.94
,11:35:56,4,3600,745.2,1,13.3,7,13.3,0.145,10,44.7,0.94
,11:35:57,4,3600,746.2,1,13.3,7,13.3,0.144,10,44.6,0.93
,11:35:58,4,3600,747.2,1,13.3,7,13.3,0.145,10,44.7,0.94
,11:35:59,4,3600,748.2,1,13.3,7,13.3,0.145,10,44.7,0.94
,11:36:00,4,3600,749.2,1,13.3,7,13.3,0.145,10,44.6,0.94
,11:36:01,4,3600,750.2,1,13.3,7,13.3,0.15,10,44.7,0.94
,11:36:02,4,3600,751.2,1,13.3,7,13.3,0.15,10,44.7,0.94
,11:36:03,4,3600,752.2,1.01,13.3,7,13.3,0.145,10,44.7,0.94
,11:36:04,4,3600,753.2,1,13.3,7,13.3,0.145,10,44.7,0.94
,11:36:05,4,3600,754.2,1,13.3,7,13.3,0.145,10,44.7,0.94
,11:36:06,4,3600,755.2,1,13.3,7,13.3,0.15,10,44.7,0.94
,11:36:07,4,3600,756.2,1,13.3,7,13.3,0.145,10,44.7,0.94
,11:36:08,4,3600,757.2,1,13.3,7,13.3,0.144,10,44.7,0.93
,11:36:09,4,3600,758.2,1,13.3,7,13.3,0.145,10,44.7,0.94
,11:36:10,4,3600,759.2,1,13.3,7,13.4,0.15,10,44.7,0.93
,11:36:11,4,3600,760.2,1,13.3,7,13.4,0.15,10,44.7,0.93
,11:36:12,4,3600,761.2,1,13.3,7,13.4,0.15,10,44.7,0.93
,11:36:13,4,3600,762.2,1,13.3,7,13.4,0.144,10,44.7,0.93
,11:36:14,4,3600,763.2,1,13.3,7,13.4,0.144,10,44.7,0.93
,11:36:15,4,3600,764.2,1,13.3,7,13.4,0.149,10,44.7,0.93
,11:36:16,4,3600,765.2,1,13.3,7,13.4,0.149,10,44.7,0.93
,11:36:17,4,3600,766.2,1,13.3,7,13.4,0.149,10,44.7,0.93
,11:36:18,4,3600,767.2,0.99,13.3,7,13.4,0.143,10,44.7,0.93
,11:36:19,4,3600,768.2,0.99,13.3,7,13.4,0.143,10,44.7,0.93
,11:36:20,4,3600,769.2,0.99,13.3,7,13.4,0.149,10,44.7,0.93
,11:36:21,4,3600,770.2,1,13.3,7,13.4,0.149,10,44.7,0.93
,11:36:22,4,3600,771.2,1,13.3,7,13.4,0.15,10,44.7,0.93
,11:36:23,4,3600,772.2,1,13.3,7,13.4,0.144,10,44.6,0.93
,11:36:24,4,3600,773.2,1,13.3,7,13.4,0.144,10,44.7,0.93
,11:36:25,4,3600,774.2,1,13.3,7,13.4,0.145,10,44.6,0.94
,11:36:26,4,3600,775.2,1,13.3,7,13.4,0.15,10,44.6,0.94
,11:36:27,4,3600,776.2,1,13.3,7,13.4,0.15,10,44.7,0.94
,11:36:28,4,3600,777.2,1,13.3,7,13.4,0.15,10,44.7,0.94
,11:36:29,4,3600,778.2,1.01,13.3,7,13.4,0.145,10,44.7,0.94
,11:36:30,4,3600,779.2,1.01,13.3,7,13.4,0.145,10,44.7,0.94
,11:36:31,4,3600,780.2,1.01,13.3,7,13.4,0.145,10,44.7,0.94
,11:36:32,4,3600,781.2,1,13.3,7,13.4,0.15,10,44.7,0.93
,11:36:33,4,3600,782.2,1,13.3,7,13.4,0.15,10,44.7,0.93
,11:36:34,4,3600,783.2,1,13.3,7,13.4,0.15,10,44.7,0.94
,11:36:35,4,3600,784.2,1.01,13.3,7,13.4,0.146,10,44.6,0.95
,11:36:36,4,3600,785.2,1.01,13.3,7,13.4,0.146,10,44.7,0.95
,11:36:37,4,3600,786.2,1,13.3,7,13.4,0.145,10,44.6,0.94
,11:36:38,4,3600,787.2,1,13.3,7,13.4,0.15,10,44.7,0.94
,11:36:39,4,3600,788.2,1,13.3,7,13.4,0.15,10,44.7,0.94
,11:36:40,4,3600,789.2,1.01,13.3,7,13.4,0.146,10,44.6,0.95
,11:36:41,4,3600,790.2,1.01,13.3,7,13.4,0.146,10,44.6,0.95
,11:36:42,4,3600,791.2,1.01,13.3,7,13.4,0.145,10,44.6,0.94
,11:36:43,4,3600,792.2,1,13.3,7,13.4,0.15,10,44.6,0.93
,11:36:44,4,3600,793.2,1,13.3,7,13.4,0.15,10,44.7,0.94
,11:36:45,4,3600,794.2,1.01,13.3,7,13.4,0.146,10,44.6,0.95
,11:36:46,4,3600,795.2,1.02,13.3,7,13.4,0.142,10,44.6,0.95
,11:36:47,4,3600,796.2,1.01,13.3,7,13.4,0.141,10,44.6,0.95
,11:36:48,4,3600,797.2,1.01,13.3,7,13.4,0.146,10,44.6,0.94
,11:36:49,4,3600,798.2,1,13.3,7,13.4,0.15,10,44.6,0.94
,11:36:50,4,3600,799.2,1,13.3,7,13.4,0.15,10,44.7,0.94
,11:36:51,4,3600,800.2,1.01,13.3,7,13.4,0.146,10,44.6,0.94
,11:36:52,4,3600,801.2,1.01,13.3,7,13.4,0.14,10,44.7,0.94
,11:36:53,4,3600,802.2,1.01,13.3,7,13.4,0.145,10,44.7,0.94
,11:36:54,4,3600,803.2,1,13.3,7,13.4,0.15,10,44.7,0.93
,11:36:55,4,3600,804.2,1,13.3,7,13.4,0.15,10,44.7,0.93
,11:36:56,4,3600,805.2,1,13.3,7,13.4,0.144,10,44.7,0.93
,11:36:57,4,3600,806.2,1,13.3,7,13.4,0.145,10,44.7,0.94
,11:36:58,4,3600,807.2,1,13.3,7,13.4,0.145,10,44.7,0.94
,11:36:59,4,3600,808.2,1,13.3,7,13.4,0.145,10,44.6,0.93
,11:37:00,4,3600,809.2,1,13.3,7,13.4,0.15,10,44.7,0.93
,11:37:01,4,3600,810.2,1,13.3,7,13.4,0.145,10,44.7,0.94
,11:37:02,4,3600,811.2,1,13.3,7,13.4,0.145,10,44.7,0.93
,11:37:03,4,3600,812.2,1,13.3,7,13.4,0.144,10,44.7,0.93
,11:37:04,4,3600,813.2,0.99,13.3,7,13.4,0.149,10,44.7,0.93
,11:37:05,4,3600,814.2,1,13.3,7,13.4,0.149,10,44.7,0.93
,11:37:06,4,3600,815.2,1,13.3,7,13.4,0.15,10,44.7,0.93
,11:37:07,4,3600,816.2,1,13.3,7,13.4,0.144,10,44.7,0.93
,11:37:08,4,3600,817.2,1,13.3,7,13.4,0.144,10,44.7,0.93
,11:37:09,4,3600,818.2,1,13.3,7,13.4,0.144,10,44.6,0.93
,11:37:10,4,3600,819.2,0.99,13.3,7,13.4,0.143,10,44.7,0.93
,11:37:11,4,3600,820.2,0.99,13.3,7,13.4,0.149,10,44.7,0.93
,11:37:12,4,3600,821.2,0.99,13.3,7,13.4,0.143,10,44.6,0.93
,11:37:13,4,3600,822.2,1,13.3,7,13.4,0.144,10,44.7,0.93
,11:37:14,4,3600,823.2,1,13.3,7,13.3,0.144,10,44.6,0.93
,11:37:15,4,3600,824.2,1,13.3,7,13.3,0.149,10,44.7,0.93
,11:37:16,4,3600,825.2,1,13.3,7,13.3,0.149,10,44.6,0.93
,11:37:17,4,3600,826.2,1,13.3,7,13.3,0.145,10,44.6,0.94
,11:37:18,4,3600,827.2,1.01,13.3,7,13.3,0.145,10,44.6,0.94
,11:37:19,4,3600,828.2,1.01,13.3,7,13.3,0.14,10,44.6,0.94
,11:37:20,4,3600,829.2,1,13.3,7,13.3,0.145,10,44.6,0.94
,11:37:21,4,3600,830.2,1,13.3,7,13.3,0.144,10,44.6,0.93
,11:37:22,4,3600,831.2,1,13.3,7,13.3,0.149,10,44.6,0.93
,11:37:23,4,3600,832.2,1,13.3,7,13.3,0.149,10,44.7,0.93
,11:37:24,4,3600,833.2,1,13.3,7,13.3,0.144,10,44.7,0.93
,11:37:25,4,3600,834.2,1,13.3,7,13.3,0.139,10,44.7,0.93
,11:37:26,4,3600,835.2,1,13.3,7,13.3,0.144,10,44.7,0.93
,11:37:27,4,3600,836.2,0.99,13.3,7,13.3,0.149,10,44.7,0.93
,11:37:28,4,3600,837.2,0.99,13.3,7,13.3,0.149,10,44.7,0.93
,11:37:29,4,3600,838.2,0.99,13.3,7,13.3,0.149,10,44.6,0.93
,11:37:30,4,3600,839.2,0.99,13.3,7,13.3,0.138,10,44.7,0.93
,11:37:31,4,3600,840.2,0.99,13.3,7,13.3,0.143,10,44.7,0.93
,11:37:32,4,3600,841.2,0.99,13.3,7,13.3,0.143,10,44.6,0.93
,11:37:33,4,3600,842.2,0.99,13.3,7,13.3,0.148,10,44.7,0.92
,11:37:34,4,3600,843.2,0.99,13.3,7,13.3,0.148,10,44.6,0.92
,11:37:35,4,3600,844.2,0.99,13.3,7,13.3,0.143,10,44.7,0.93
,11:37:36,4,3600,845.2,1,13.3,7,13.3,0.144,10,44.7,0.93
,11:37:37,4,3600,846.2,1,13.3,7,13.3,0.144,10,44.6,0.93
,11:37:38,4,3600,847.2,1,13.3,7,13.3,0.144,10,44.6,0.93
,11:37:39,4,3600,848.2,1,13.3,7,13.3,0.15,10,44.6,0.93
,11:37:40,4,3600,849.2,1,13.3,7,13.3,0.15,10,44.6,0.93
,11:37:41,4,3600,850.2,1,13.3,7,13.2,0.15,10,44.6,0.93
,11:37:42,4,3600,851.2,1,13.3,7,13.2,0.149,10,44.6,0.93
,11:37:43,4,3600,852.2,0.99,13.3,7,13.2,0.149,10,44.6,0.93
,11:37:44,4,3600,853.2,1,13.3,7,13.2,0.144,10,44.6,0.93
,11:37:45,4,3600,854.2,1,13.3,7,13.2,0.139,10,44.6,0.93
,11:37:46,4,3600,855.2,1,13.3,7,13.2,0.139,10,44.6,0.93
,11:37:47,4,3600,856.2,1,13.3,7,13.2,0.144,10,44.6,0.93
,11:37:48,4,3600,857.2,1,13.3,7,13.2,0.149,10,44.6,0.93
,11:37:49,4,3600,858.2,1,13.3,7,13.2,0.15,10,44.6,0.93
,11:37:50,4,3600,859.2,1,13.3,7,13.2,0.15,10,44.6,0.93
,11:37:51,4,3600,860.2,1,13.3,7,13.2,0.145,10,44.6,0.94
,11:37:52,4,3600,861.2,1,13.3,7,13.2,0.145,10,44.6,0.94
,11:37:53,4,3600,862.2,1.01,13.3,7,13.2,0.145,10,44.6,0.94
,11:37:54,4,3600,863.2,1,13.3,7,13.2,0.14,10,44.6,0.94
,11:37:55,4,3600,864.2,1,13.3,7,13.2,0.145,10,44.6,0.94
,11:37:56,4,3600,865.2,1,13.3,7,13.2,0.149,10,44.6,0.93
,11:37:57,4,3600,866.2,1,13.3,7,13.2,0.149,10,44.6,0.93
,11:37:58,4,3600,867.2,1,13.3,7,13.2,0.149,10,44.6,0.93
,11:37:59,4,3600,868.2,1,13.3,7,13.1,0.15,10,44.6,0.93
,11:38:00,4,3600,869.2,1,13.3,7,13.1,0.15,10,44.6,0.94
,11:38:01,4,3600,870.2,1,13.3,7,13.1,0.145,10,44.6,0.94
,11:38:02,4,3600,871.2,1,13.3,7,13.1,0.14,10,44.6,0.94
,11:38:03,4,3600,872.2,1,13.3,7,13.1,0.145,10,44.6,0.94
,11:38:04,4,3600,873.2,1,13.3,7,13.1,0.144,10,44.6,0.93
,11:38:05,4,3600,874.2,1,13.3,7,13.1,0.149,10,44.6,0.93
,11:38:06,4,3600,875.2,1,13.3,7,13.1,0.15,10,44.6,0.93
,11:38:07,4,3600,876.2,1,13.3,7,13.1,0.144,10,44.6,0.94
,11:38:08,4,3600,877.2,1,13.3,7,13.1,0.139,10,44.6,0.93
,11:38:09,4,3600,878.2,1,13.3,7,13.1,0.144,10,44.6,0.93
,11:38:10,4,3600,879.2,0.99,13.3,7,13.1,0.149,10,44.6,0.93
,11:38:11,4,3600,880.2,0.99,13.3,7,13,0.149,10,44.6,0.93
,11:38:12,4,3600,881.2,1,13.3,7,13,0.149,10,44.6,0.93
,11:38:13,4,3600,882.2,1,13.3,7,13,0.149,10,44.6,0.93
,11:38:14,4,3600,883.2,1,13.3,7,13,0.15,10,44.6,0.94
,11:38:15,4,3600,884.2,1.01,13.3,7,13,0.14,10,44.6,0.94
,11:38:16,4,3600,885.2,1.01,13.3,7,13,0.14,10,44.6,0.94
,11:38:17,4,3600,886.2,1,13.3,7,13,0.14,10,44.6,0.94
,11:38:18,4,3600,887.2,1,13.3,7,13,0.144,10,44.6,0.93
,11:38:19,4,3600,888.2,0.99,13.3,7,13,0.149,10,44.6,0.93
,11:38:20,4,3600,889.2,0.99,13.3,7,13,0.149,10,44.6,0.93
,11:38:21,4,3600,890.2,1,13.3,7,13,0.144,10,44.6,0.93
,11:38:22,4,3600,891.2,1,13.3,7,13,0.15,10,44.6,0.93
,11:38:23,4,3600,892.2,1,13.3,7,13,0.144,10,44.6,0.93
,11:38:24,4,3600,893.2,1,13.3,7,13,0.139,10,44.6,0.93
,11:38:25,4,3600,894.2,1,13.3,7,12.9,0.144,10,44.6,0.93
,11:38:26,4,3600,895.2,0.99,13.3,7,12.9,0.143,10,44.6,0.93
,11:38:27,4,3600,896.2,0.99,13.3,7,12.9,0.149,10,44.6,0.93
,11:38:28,4,3600,897.2,0.99,13.3,7,12.9,0.149,10,44.6,0.93
,11:38:29,4,3600,898.2,0.99,13.3,7,12.9,0.149,10,44.6,0.93
,11:38:30,4,3600,899.2,0.99,13.3,7,12.9,0.143,10,44.6,0.93
,11:38:31,4,3600,900.2,1,13.3,7,12.9,0.144,10,44.6,0.93
,11:38:32,4,3600,901.2,1,13.3,7,12.9,0.139,10,44.6,0.93
,11:38:33,4,3600,902.2,1,13.3,7,12.9,0.144,10,44.6,0.93
,11:38:34,4,3600,903.2,0.99,13.3,7,12.9,0.143,10,44.6,0.93
,11:38:35,4,3600,904.2,0.99,13.3,7,12.9,0.143,10,44.6,0.93
,11:38:36,4,3600,905.2,0.99,13.3,7,12.9,0.143,10,44.6,0.93
,11:38:37,4,3600,906.2,0.99,13.3,7,12.9,0.149,10,44.6,0.93
,11:38:38,4,3600,907.2,0.99,13.3,7,12.8,0.143,10,44.6,0.93
,11:38:39,4,3600,908.2,0.99,13.3,7,12.8,0.138,10,44.6,0.93
,11:38:40,4,3600,909.2,0.99,13.3,7,12.8,0.138,10,44.6,0.93
,11:38:41,4,3600,910.2,0.99,13.3,7,12.8,0.143,10,44.6,0.93
,11:38:42,4,3600,911.2,0.99,13.3,7,12.8,0.149,10,44.6,0.93
,11:38:43,4,3600,912.2,0.99,13.3,7,12.8,0.149,10,44.6,0.93
,11:38:44,4,3600,913.2,1,13.3,7,12.8,0.149,10,44.6,0.93
,11:38:45,4,3600,914.2,1,13.3,7,12.8,0.144,10,44.6,0.93
,11:38:46,4,3600,915.2,1,13.3,7,12.8,0.139,10,44.6,0.93
,11:38:47,4,3600,916.2,1,13.3,7,12.8,0.144,10,44.6,0.93
,11:38:48,4,3600,917.2,0.99,13.3,7,12.7,0.143,10,44.6,0.93
,11:38:49,4,3600,918.2,0.99,13.3,7,12.7,0.149,10,44.6,0.93
,11:38:50,4,3600,919.2,0.99,13.3,7,12.7,0.149,10,44.6,0.93
,11:38:51,4,3600,920.2,0.99,13.3,7,12.7,0.149,10,44.6,0.93
,11:38:52,4,3600,921.2,0.99,13.3,7,12.7,0.143,10,44.6,0.93
,11:38:53,4,3600,922.2,0.99,13.3,7,12.7,0.138,10,44.5,0.92
,11:38:54,4,3600,923.2,0.99,13.3,7,12.7,0.138,10,44.5,0.92
,11:38:55,4,3600,924.2,0.98,13.3,7,12.7,0.142,10,44.6,0.92
,11:38:56,4,3600,925.2,0.98,13.3,7,12.7,0.147,10,44.5,0.92
,11:38:57,4,3600,926.2,0.98,13.3,7,12.7,0.147,10,44.5,0.91
,11:38:58,4,3600,927.2,0.98,13.3,7,12.7,0.147,10,44.5,0.91
,11:38:59,4,3600,928.2,0.98,13.3,7,12.7,0.142,10,44.5,0.92
,11:39:00,4,3600,929.2,0.98,13.3,7,12.7,0.142,10,44.5,0.92
,11:39:01,4,3600,930.2,0.99,13.3,7,12.6,0.143,10,44.6,0.92
,11:39:02,4,3600,931.2,0.99,13.3,7,12.6,0.143,10,44.6,0.92
,11:39:03,4,3600,932.2,0.99,13.3,7,12.6,0.148,10,44.6,0.92
,11:39:04,4,3600,933.2,0.99,13.3,7,12.6,0.148,10,44.5,0.92
,11:39:05,4,3600,934.2,0.99,13.3,7,12.6,0.148,10,44.5,0.92
,11:39:06,4,3600,935.2,0.99,13.3,7,12.6,0.148,10,44.6,0.92
,11:39:07,4,3600,936.2,0.99,13.3,7,12.6,0.143,10,44.5,0.93
,11:39:08,4,3600,937.2,0.99,13.3,7,12.6,0.138,10,44.5,0.93
,11:39:09,4,3600,938.2,0.99,13.3,7,12.6,0.143,10,44.6,0.93
,11:39:10,4,3600,939.2,0.99,13.3,7,12.5,0.149,10,44.5,0.93
,11:39:11,4,3600,940.2,0.99,13.3,7,12.5,0.149,10,44.5,0.93
,11:39:12,4,3600,941.2,0.99,13.3,7,12.5,0.149,10,44.6,0.93
,11:39:13,4,3600,942.2,0.99,13.3,7,12.5,0.149,10,44.5,0.93
,11:39:14,4,3600,943.2,1,13.3,7,12.5,0.144,10,44.5,0.93
,11:39:15,4,3600,944.2,1,13.3,7,12.5,0.139,10,44.5,0.93
,11:39:16,4,3600,945.2,1,13.3,7,12.5,0.139,10,44.5,0.93
,11:39:17,4,3600,946.2,1,13.3,7,12.5,0.144,10,44.5,0.93
,11:39:18,4,3600,947.2,0.99,13.3,7,12.5,0.143,10,44.5,0.93
,11:39:19,4,3600,948.2,0.99,13.3,7,12.5,0.149,10,44.5,0.93
,11:39:20,4,3600,949.2,0.99,13.3,7,12.4,0.149,10,44.5,0.93
,11:39:21,4,3600,950.2,0.99,13.3,7,12.4,0.143,10,44.5,0.93
,11:39:22,4,3600,951.2,0.99,13.3,7,12.4,0.143,10,44.5,0.93
,11:39:23,4,3600,952.2,0.99,13.3,7,12.4,0.143,10,44.5,0.93
,11:39:24,4,3600,953.2,0.99,13.3,7,12.4,0.143,10,44.5,0.93
,11:39:25,4,3600,954.2,1,13.3,7,12.4,0.139,10,44.5,0.93
,11:39:26,4,3600,955.2,0.99,13.3,7,12.4,0.143,10,44.5,0.92
,11:39:27,4,3600,956.2,0.98,13.3,7,12.4,0.147,10,44.5,0.92
,11:39:28,4,3600,957.2,0.97,13.3,6,12.4,0.152,10,44.5,0.91
,11:39:29,4,3600,958.2,0.98,13.3,6,12.4,0.152,10,44.5,0.91
,11:39:30,4,3600,959.2,0.98,13.3,7,12.3,0.148,10,44.5,0.92
,11:39:31,4,3600,960.2,0.99,13.3,7,12.4,0.149,10,44.5,0.93
,11:39:32,4,3600,961.2,1,13.3,7,12.3,0.144,10,44.5,0.93
,11:39:33,4,3600,962.2,1,13.3,7,12.3,0.139,10,44.5,0.93
,11:39:34,4,3600,963.2,1,13.3,7,12.3,0.139,10,44.5,0.94
,11:39:35,4,3600,964.2,1,13.3,7,12.3,0.145,10,44.5,0.94
,11:39:36,4,3600,965.2,1,13.3,7,12.3,0.15,10,44.5,0.93
,11:39:37,4,3600,966.2,1,13.3,7,12.3,0.144,10,44.5,0.93
,11:39:38,4,3600,967.2,1,13.3,7,12.3,0.144,10,44.5,0.93
,11:39:39,4,3600,968.2,1,13.3,7,12.3,0.149,10,44.5,0.93
,11:39:40,4,3600,969.2,1,13.3,7,12.3,0.144,10,44.5,0.93
,11:39:41,4,3600,970.2,1,13.3,7,12.2,0.144,10,44.5,0.93
,11:39:42,4,3600,971.2,1,13.3,7,12.2,0.144,10,44.5,0.93
,11:39:43,4,3600,972.2,0.99,13.3,7,12.2,0.143,10,44.5,0.92
,11:39:44,4,3600,973.2,0.98,13.3,7,12.2,0.147,10,44.5,0.91
,11:39:45,4,3600,974.2,0.97,13.3,7,12.2,0.146,10,44.6,0.91
,11:39:46,4,3600,975.2,0.97,13.3,7,12.2,0.146,10,44.5,0.91
,11:39:47,4,3600,976.2,0.98,13.3,7,12.2,0.148,10,44.6,0.92
,11:39:48,4,3600,977.2,0.99,13.3,7,12.1,0.143,10,44.5,0.93
,11:39:49,4,3600,978.2,1,13.3,7,12.1,0.139,10,44.5,0.93
,11:39:50,4,3600,979.2,1,13.3,7,12.1,0.139,10,44.5,0.93
,11:39:51,4,3600,980.2,1,13.3,7,12.1,0.144,10,44.6,0.93
,11:39:52,4,3600,981.2,0.99,13.3,7,12.1,0.148,10,44.5,0.92
,11:39:53,4,3600,982.2,0.98,13.3,7,12.1,0.148,10,44.5,0.92
,11:39:54,4,3600,983.2,0.98,13.3,7,12.1,0.148,10,44.5,0.92
,11:39:55,4,3600,984.2,0.99,13.3,7,12.1,0.148,10,44.5,0.92
,11:39:56,4,3600,985.2,0.99,13.3,7,12.1,0.149,10,44.5,0.93
,11:39:57,4,3600,986.2,0.99,13.3,7,12.1,0.149,10,44.6,0.93
,11:39:58,4,3600,987.2,0.99,13.3,7,12,0.149,10,44.6,0.93
,11:39:59,4,3600,988.2,0.99,13.3,7,12,0.143,10,44.6,0.93
,11:40:00,4,3600,989.2,0.99,13.3,7,12,0.143,10,44.6,0.93
,11:40:01,4,3600,990.2,0.99,13.3,7,12,0.143,10,44.6,0.93
,11:40:02,4,3600,991.2,0.99,13.3,7,12,0.149,10,44.5,0.93
,11:40:03,4,3600,992.2,1,13.3,7,12,0.149,10,44.5,0.93
,11:40:04,4,3600,993.2,1,13.3,7,12,0.15,10,44.5,0.93
,11:40:05,4,3600,994.2,1,13.3,7,11.9,0.15,10,44.5,0.94
,11:40:06,4,3600,995.2,1,13.3,7,11.9,0.15,10,44.5,0.94
,11:40:07,4,3600,996.2,1,13.3,7,11.9,0.15,10,44.5,0.93
,11:40:08,4,3600,997.2,1,13.3,7,11.9,0.145,10,44.5,0.94
,11:40:09,4,3600,998.2,1,13.3,7,11.9,0.14,10,44.6,0.94
,11:40:10,4,3600,999.2,1,13.3,7,11.9,0.14,10,44.5,0.94
,11:40:11,4,3600,1000.2,1,13.3,7,11.9,0.144,10,44.5,0.93
,11:40:12,4,3600,1001.2,1,13.3,7,11.9,0.15,10,44.5,0.93
,11:40:13,4,3600,1002.2,1,13.3,7,11.9,0.15,10,44.5,0.94
,11:40:14,4,3600,1003.2,1,13.3,7,11.8,0.15,10,44.5,0.94
,11:40:15,4,3600,1004.2,1,13.3,7,11.8,0.15,10,44.6,0.93
,11:40:16,4,3600,1005.2,1,13.3,7,11.8,0.149,10,44.6,0.93
,11:40:17,4,3600,1006.2,1,13.3,7,11.8,0.15,10,44.6,0.93
,11:40:18,4,3600,1007.2,1,13.3,7,11.8,0.145,10,44.6,0.94
,11:40:19,4,3600,1008.2,1.01,13.3,7,11.8,0.14,10,44.6,0.94
,11:40:20,4,3600,1009.2,1.01,13.3,7,11.8,0.14,10,44.6,0.94
,11:40:21,4,3600,1010.2,1,13.3,7,11.8,0.139,10,44.6,0.93
,11:40:22,4,3600,1011.2,0.99,13.3,7,11.7,0.143,10,44.5,0.93
,11:40:23,4,3600,1012.2,0.99,13.3,7,11.7,0.143,10,44.6,0.93
,11:40:24,4,3600,1013.2,0.99,13.3,7,11.7,0.143,10,44.6,0.93
,11:40:25,4,3600,1014.2,0.99,13.3,7,11.7,0.143,10,44.5,0.93
,11:40:26,4,3600,1015.2,1,13.3,7,11.7,0.144,10,44.6,0.93
,11:40:27,4,3600,1016.2,1,13.3,7,11.7,0.145,10,44.5,0.94
,11:40:28,4,3600,1017.2,1,13.3,7,11.7,0.14,10,44.6,0.94
,11:40:29,4,3600,1018.2,1,13.3,7,11.6,0.145,10,44.5,0.94
,11:40:30,4,3600,1019.2,1,13.3,7,11.7,0.149,10,44.5,0.93
,11:40:31,4,3600,1020.2,0.99,13.3,7,11.6,0.149,10,44.5,0.93
,11:40:32,4,3600,1021.2,0.99,13.3,7,11.6,0.149,10,44.5,0.93
,11:40:33,4,3600,1022.2,0.99,13.3,7,11.6,0.149,10,44.5,0.93
,11:40:34,4,3600,1023.2,1,13.3,7,11.6,0.149,10,44.6,0.93
,11:40:35,4,3600,1024.2,1,13.3,7,11.6,0.15,10,44.5,0.93
,11:40:36,4,3600,1025.2,1,13.3,7,11.6,0.145,10,44.5,0.94
,11:40:37,4,3600,1026.2,1,13.3,7,11.6,0.14,10,44.6,0.94
,11:40:38,4,3600,1027.2,1,13.3,7,11.5,0.14,10,44.6,0.94
,11:40:39,4,3600,1028.2,1,13.3,7,11.5,0.144,10,44.6,0.93
,11:40:40,4,3600,1029.2,0.99,13.3,7,11.5,0.149,10,44.6,0.93
,11:40:41,4,3600,1030.2,0.99,13.3,7,11.5,0.148,10,44.5,0.92
,11:40:42,4,3600,1031.2,0.99,13.3,7,11.5,0.148,10,44.5,0.93
,11:40:43,4,3600,1032.2,1,13.3,7,11.5,0.149,10,44.5,0.93
,11:40:44,4,3600,1033.2,1,13.3,7,11.5,0.15,10,44.5,0.93
,11:40:45,4,3600,1034.2,1,13.3,7,11.5,0.145,10,44.5,0.94
,11:40:46,4,3600,1035.2,1,13.3,7,11.4,0.145,10,44.5,0.94
,11:40:47,4,3600,1036.2,1,13.3,7,11.4,0.15,10,44.5,0.93
,11:40:48,4,3600,1037.2,1,13.3,7,11.4,0.15,10,44.5,0.93
,11:40:49,4,3600,1038.2,1,13.3,7,11.4,0.144,10,44.5,0.93
,11:40:50,4,3600,1039.2,1,13.3,7,11.4,0.139,10,44.5,0.93
,11:40:51,4,3600,1040.2,1,13.3,7,11.4,0.139,10,44.5,0.93
,11:40:52,4,3600,1041.2,1,13.3,7,11.4,0.145,10,44.6,0.94
,11:40:53,4,3600,1042.2,1,13.3,7,11.4,0.15,10,44.6,0.94
,11:40:54,4,3600,1043.2,1,13.3,7,11.4,0.15,10,44.6,0.94
,11:40:55,4,3600,1044.2,1,13.3,7,11.3,0.15,10,44.6,0.93
,11:40:56,4,3600,1045.2,1,13.3,7,11.3,0.15,10,44.6,0.93
,11:40:57,4,3600,1046.2,1,13.3,7,11.3,0.15,10,44.5,0.94
,11:40:58,4,3600,1047.2,1,13.3,7,11.3,0.145,10,44.6,0.94
,11:40:59,4,3600,1048.2,1.01,13.3,7,11.3,0.14,10,44.5,0.94
,11:41:00,4,3600,1049.2,1.01,13.3,7,11.3,0.14,10,44.5,0.94
,11:41:01,4,3600,1050.2,1,13.3,7,11.3,0.145,10,44.6,0.94
,11:41:02,4,3600,1051.2,1,13.3,7,11.2,0.15,10,44.6,0.93
,11:41:03,4,3600,1052.2,1,13.3,7,11.2,0.149,10,44.5,0.93
,11:41:04,4,3600,1053.2,1,13.3,7,11.2,0.15,10,44.6,0.93
,11:41:05,4,3600,1054.2,1,13.3,7,11.2,0.15,10,44.6,0.94
,11:41:06,4,3600,1055.2,1,13.3,7,11.2,0.15,10,44.6,0.93
,11:41:07,4,3600,1056.2,1,13.3,7,11.2,0.149,10,44.6,0.93
,11:41:08,4,3600,1057.2,1,13.3,7,11.2,0.15,10,44.6,0.93
,11:41:09,4,3600,1058.2,1,13.3,7,11.2,0.145,10,44.6,0.94
,11:41:10,4,3600,1059.2,1,13.3,7,11.2,0.139,10,44.6,0.94
,11:41:11,4,3600,1060.2,1,13.3,7,11.1,0.139,10,44.6,0.93
,11:41:12,4,3600,1061.2,1,13.3,7,11.1,0.144,10,44.6,0.93
,11:41:13,4,3600,1062.2,1,13.3,7,11.1,0.15,10,44.5,0.93
,11:41:14,4,3600,1063.2,1,13.3,7,11.1,0.149,10,44.5,0.93
,11:41:15,4,3600,1064.2,1,13.3,7,11.1,0.149,10,44.6,0.93
,11:41:16,4,3600,1065.2,1,13.3,7,11.1,0.15,10,44.6,0.93
,11:41:17,4,3600,1066.2,1,13.3,7,11.1,0.15,10,44.6,0.93
,11:41:18,4,3600,1067.2,1,13.3,7,11.1,0.145,10,44.6,0.94
,11:41:19,4,3600,1068.2,1,13.3,7,11,0.139,10,44.6,0.94
,11:41:20,4,3600,1069.2,1,13.3,7,11,0.139,10,44.6,0.93
,11:41:21,4,3600,1070.2,1,13.3,7,11,0.144,10,44.6,0.93
,11:41:22,4,3600,1071.2,1,13.3,7,11,0.149,10,44.5,0.93
,11:41:23,4,3600,1072.2,1,13.3,7,11,0.149,10,44.5,0.93
,11:41:24,4,3600,1073.2,0.99,13.3,7,11,0.149,10,44.5,0.93
,11:41:25,4,3600,1074.2,0.99,13.3,7,11,0.149,10,44.5,0.93
