Repository: gabriellechester1/FYP

# FYP
All the files needed to run the program are in this repository, paths may need to be changed in script depending on where you save the files. These are the required downloads.

Python (version 3.6.3) installation: https://www.python.org/downloads/	
Anaconda (version 4.4.9) installation: https://conda.io/docs/user-guide/install/index.html	
Sci-Kit Learn installation: http://scikit-learn.org/stable/install.html	
Pandas installation: https://pandas.pydata.org/pandas-docs/stable/install.html	
NumPy installation: https://docs.scipy.org/doc/numpy-1.13.0/user/install.html

File: Documents/DataSet/Delrin_Dry_T12_PO5.csv (part 1 of 5)
s,,DELRIN_DRY_T12_PO5.TSV,,,,,,,,,,
Configuration file,,TE77.CFG,,,,,,,,,,
Calibration file,,TE77.CAL,,,,,,,,,,
Test control file,,TIMOLOWPRESSURESAMPLES.TSF,,,,,,,,,,
,,,,,,,,,,,,
User,,Iestyn,,,,,,,,,,
Date,,23/03/2017,,,,,,,,,,
Lubricant,,Dry,,,,,,,,,,
Specimens,,Delrin,,,,,,,,,,
Temp,,Room (20),,,,,,,,,,
Notes,,,,,,,,,,,,
,,,,,,,,,,,,
,,,,,,,,,,,,
,,,,,,,,,,,,
Test file variable V1 <Force> = 7,,,,,,,,,,,,
Test started at 15:55:56 on 23/03/2017,,,,,,,,,,,,
,Time,This Step,Step Time,Test Time,Friction Force (N),Frequency (Hz),Load (N),Specimen Temp (øC),Friction Coeff ( ),Friction Range (N),Contact Pot (mV),Force Input (Volts)
Fast data in,,delrin_dry_t12_po5-h001.tsv,,,,,,,,,,
,15:57:00,4,5,63.6,0.01,0,7,22,0.002,10,49.7,0.01
,15:57:01,4,5,64.6,0.38,0.1,7,22,0.053,10,49.8,0.43
,15:57:02,4,5,65.6,1.18,4.9,7,22,0.165,10,49.9,1.23
,15:57:03,4,5,66.6,2.15,11.4,7,22,0.299,10,49.9,2.17
,15:57:04,4,5,67.6,2.76,13.2,7,22,0.399,10,49.9,2.7
,15:57:05,5,3590,68.6,2.94,13.3,7,22,0.425,10,49.9,2.85
,15:57:06,5,3590,69.6,2.96,13.3,7,22,0.412,10,49.8,2.85
,15:57:07,5,3590,70.6,2.94,13.3,7,22,0.41,10,49.9,2.84
,15:57:08,5,3590,71.6,2.92,13.3,7,22,0.392,10,49.9,2.81
,15:57:09,5,3590,72.6,2.88,13.3,7,22,0.387,10,49.8,2.78
,15:57:10,5,3590,73.6,2.85,13.3,7,22,0.384,10,49.9,2.75
,15:57:11,5,3590,74.6,2.84,13.3,7,22,0.382,10,49.9,2.74
,15:57:12,5,3590,75.6,2.84,13.3,7,22,0.395,10,49.9,2.74
,15:57:13,5,3590,76.6,2.83,13.3,7,22,0.38,10,49.9,2.73
,15:57:14,5,3590,77.6,2.81,13.3,7,22,0.378,10,49.9,2.71
,15:57:15,5,3590,78.6,2.77,13.3,7,22,0.373,10,49.9,2.67
,15:57:16,5,3590,79.6,2.74,13.3,7,22,0.368,10,49.9,2.64
,15:57:17,5,3590,80.6,2.7,13.3,7,22,0.363,10,49.9,2.6
,15:57:18,5,3590,81.6,2.68,13.3,7,22,0.361,10,49.9,2.59
,15:57:19,5,3590,82.6,2.67,13.3,7,22,0.372,10,49.9,2.57
,15:57:20,5,3590,83.6,2.65,13.3,7,22,0.383,10,49.9,2.56
,15:57:21,5,3590,84.6,2.63,13.3,7,22,0.38,10,49.9,2.54
,15:57:22,5,3590,85.6,2.61,13.3,7,22,0.377,10,49.9,2.52
,15:57:23,5,3590,86.6,2.59,13.3,7,22,0.374,10,49.9,2.5
,15:57:24,5,3590,87.6,2.58,13.3,7,22,0.359,10,49.9,2.49
,15:57:25,5,3590,88.6,2.56,13.3,7,22,0.37,10,49.9,2.47
,15:57:26,5,3590,89.6,2.55,13.3,7,22,0.368,10,49.9,2.46
,15:57:27,5,3590,90.6,2.53,13.3,7,22,0.366,10,49.9,2.44
,15:57:28,5,3590,91.6,2.52,13.3,7,22,0.363,10,49.9,2.43
,15:57:29,5,3590,92.6,2.5,13.3,7,22,0.362,10,49.9,2.42
,15:57:30,5,3590,93.6,2.49,13.3,7,22,0.36,10,49.9,2.4
,15:57:31,5,3590,94.6,2.48,13.3,7,22,0.346,10,49.9,2.39
,15:57:32,5,3590,95.6,2.48,13.3,7,22,0.345,10,49.9,2.39
,15:57:33,5,3590,96.6,2.47,13.3,7,22,0.344,10,49.8,2.38
,15:57:34,5,3590,97.6,2.47,13.3,7,22,0.343,10,49.9,2.38
,15:57:35,5,3590,98.6,2.45,13.3,7,22,0.342,10,49.9,2.37
,15:57:36,5,3590,99.6,2.44,13.3,7,22,0.34,10,49.9,2.35
,15:57:37,5,3590,100.6,2.43,13.3,7,22,0.327,10,49.9,2.34
,15:57:38,5,3590,101.6,2.42,13.3,7,22,0.326,10,49.9,2.34
,15:57:39,5,3590,102.6,2.42,13.3,8,22,0.315,10,49.9,2.34
,15:57:40,5,3590,103.6,2.42,13.3,8,22,0.314,10,49.9,2.33
,15:57:41,5,3590,104.6,2.4,13.3,7,22,0.323,10,49.9,2.32
,15:57:42,5,3590,105.6,2.38,13.3,7,22,0.32,10,49.9,2.3
,15:57:43,5,3590,106.6,2.36,13.3,7,22,0.318,10,49.8,2.28
,15:57:44,5,3590,107.6,2.35,13.3,7,22,0.328,10,49.8,2.27
,15:57:45,5,3590,108.6,2.35,13.3,7,22,0.327,10,49.9,2.27
,15:57:46,5,3590,109.6,2.34,13.3,7,22,0.339,10,49.9,2.26
,15:57:47,5,3590,110.6,2.34,13.3,7,22,0.338,10,49.9,2.26
,15:57:48,5,3590,111.6,2.34,13.3,7,22,0.351,10,49.9,2.26
,15:57:49,5,3590,112.6,2.35,13.3,7,22,0.352,10,49.9,2.27
,15:57:50,5,3590,113.6,2.36,13.3,7,22,0.354,10,49.9,2.28
,15:57:51,5,3590,114.6,2.37,13.3,7,22,0.343,10,49.9,2.29
,15:57:52,5,3590,115.6,2.38,13.3,7,22,0.344,10,49.9,2.3
,15:57:53,5,3590,116.6,2.38,13.3,7,22,0.344,10,49.9,2.3
,15:57:54,5,3590,117.6,2.39,13.3,7,22,0.345,10,49.9,2.3
,15:57:55,5,3590,118.6,2.39,13.3,7,22,0.345,10,49.9,2.31
,15:57:56,5,3590,119.6,2.39,13.3,7,22,0.345,10,49.9,2.31
,15:57:57,5,3590,120.6,2.4,13.3,7,22,0.346,10,49.8,2.31
,15:57:58,5,3590,121.6,2.4,13.3,7,22,0.347,10,49.8,2.32
,15:57:59,5,3590,122.6,2.41,13.3,7,22,0.335,10,49.9,2.32
,15:58:00,5,3590,123.6,2.41,13.3,7,22,0.336,10,49.8,2.33
,15:58:01,5,3590,124.6,2.42,13.3,7,22,0.338,10,49.9,2.34
,15:58:02,5,3590,125.6,2.43,13.3,7,22,0.339,10,49.8,2.35
,15:58:03,5,3590,126.6,2.44,13.3,7,22,0.352,10,49.9,2.35
,15:58:04,5,3590,127.6,2.44,13.3,7,22,0.352,10,49.9,2.35
,15:58:05,5,3590,128.6,2.43,13.3,7,22,0.351,10,49.8,2.34
,15:58:06,5,3590,129.6,2.42,13.3,7,22,0.349,10,49.9,2.33
,15:58:07,5,3590,130.6,2.41,13.3,7,22,0.348,10,49.8,2.33
,15:58:08,5,3590,131.6,2.4,13.3,7,22,0.347,10,49.8,2.32
,15:58:09,5,3590,132.6,2.41,13.3,7,22,0.348,10,49.8,2.32
,15:58:10,5,3590,133.6,2.42,13.3,7,22,0.349,10,49.8,2.34
,15:58:11,5,3590,134.6,2.44,13.3,7,22,0.34,10,49.8,2.36
,15:58:12,5,3590,135.6,2.44,13.3,7,22,0.34,10,49.8,2.36
,15:58:13,5,3590,136.6,2.43,13.3,7,22,0.338,10,49.8,2.34
,15:58:14,5,3590,137.6,2.41,13.3,7,22,0.349,10,49.8,2.33
,15:58:15,5,3590,138.6,2.42,13.3,7,22,0.35,10,49.8,2.34
,15:58:16,5,3590,139.6,2.44,13.3,7,22,0.339,10,49.8,2.35
,15:58:17,5,3590,140.6,2.44,13.3,7,22,0.34,10,49.8,2.36
,15:58:18,5,3590,141.6,2.43,13.3,7,22,0.339,10,49.9,2.34
,15:58:19,5,3590,142.6,2.42,13.3,7,22,0.349,10,49.9,2.33
,15:58:20,5,3590,143.6,2.41,13.3,7,22,0.348,10,49.8,2.33
,15:58:21,5,3590,144.6,2.41,13.3,7,22,0.349,10,49.8,2.33
,15:58:22,5,3590,145.6,2.42,13.3,7,22,0.349,10,49.8,2.33
,15:58:23,5,3590,146.6,2.42,13.3,7,22,0.338,10,49.8,2.34
,15:58:24,5,3590,147.6,2.42,13.3,7,22,0.337,10,49.8,2.34
,15:58:25,5,3590,148.6,2.41,13.3,7,22,0.348,10,49.8,2.32
,15:58:26,5,3590,149.6,2.4,13.3,7,22,0.347,10,49.8,2.32
,15:58:27,5,3590,150.6,2.41,13.3,7,22,0.348,10,49.8,2.33
,15:58:28,5,3590,151.6,2.43,13.3,7,22,0.339,10,49.8,2.35
,15:58:29,5,3590,152.6,2.43,13.3,7,22,0.339,10,49.8,2.35
,15:58:30,5,3590,153.6,2.42,13.3,7,22,0.337,10,49.8,2.33
,15:58:31,5,3590,154.6,2.4,13.3,7,22,0.334,10,49.8,2.31
,15:58:32,5,3590,155.6,2.39,13.3,7,22,0.332,10,49.8,2.3
,15:58:33,5,3590,156.6,2.39,13.3,7,22,0.346,10,49.8,2.31
,15:58:34,5,3590,157.6,2.41,13.3,7,22,0.348,10,49.8,2.33
,15:58:35,5,3590,158.6,2.42,13.3,7,23,0.35,10,49.9,2.34
,15:58:36,5,3590,159.6,2.43,13.3,7,23,0.339,10,49.9,2.35
,15:58:37,5,3590,160.6,2.43,13.3,7,23,0.339,10,49.9,2.35
,15:58:38,5,3590,161.6,2.44,13.3,7,22,0.339,10,49.9,2.35
,15:58:39,5,3590,162.6,2.44,13.3,7,22,0.328,10,49.8,2.35
,15:58:40,5,3590,163.6,2.43,13.3,7,22,0.327,10,49.8,2.35
,15:58:41,5,3590,164.6,2.41,13.3,7,22,0.325,10,49.9,2.33
,15:58:42,5,3590,165.6,2.39,13.3,7,22,0.322,10,49.8,2.31
,15:58:43,5,3590,166.6,2.38,13.3,7,22,0.321,10,49.8,2.3
,15:58:44,5,3590,167.6,2.39,13.3,7,22,0.332,10,49.8,2.3
,15:58:45,5,3590,168.6,2.39,13.3,7,22,0.333,10,49.9,2.31
,15:58:46,5,3590,169.6,2.39,13.3,7,22,0.333,10,49.9,2.31
,15:58:47,5,3590,170.6,2.39,13.3,7,22,0.345,10,49.9,2.31
,15:58:48,5,3590,171.6,2.39,13.3,7,22,0.345,10,49.9,2.3
,15:58:49,5,3590,172.6,2.38,13.3,7,22,0.344,10,49.8,2.3
,15:58:50,5,3590,173.6,2.38,13.3,7,22,0.343,10,49.8,2.29
,15:58:51,5,3590,174.6,2.37,13.3,7,22,0.343,10,49.8,2.29
,15:58:52,5,3590,175.6,2.38,13.3,7,22,0.344,10,49.9,2.3
,15:58:53,5,3590,176.6,2.38,13.3,7,22,0.344,10,49.9,2.3
,15:58:54,5,3590,177.6,2.39,13.3,7,22,0.333,10,49.9,2.31
,15:58:55,5,3590,178.6,2.4,13.3,7,22,0.322,10,49.9,2.31
,15:58:56,5,3590,179.6,2.4,13.3,7,22,0.323,10,49.9,2.32
,15:58:57,5,3590,180.6,2.39,13.3,7,22,0.333,10,49.9,2.31
,15:58:58,5,3590,181.6,2.39,13.3,7,22,0.322,10,49.9,2.31
,15:58:59,5,3590,182.6,2.39,13.3,7,22,0.333,10,49.9,2.31
,15:59:00,5,3590,183.6,2.39,13.3,7,22,0.345,10,49.9,2.31
,15:59:01,5,3590,184.6,2.39,13.3,7,22,0.359,10,49.9,2.31
,15:59:02,5,3590,185.6,2.39,13.3,7,22,0.346,10,49.9,2.31
,15:59:03,5,3590,186.6,2.39,13.3,7,22,0.333,10,49.9,2.31
,15:59:04,5,3590,187.6,2.39,13.3,7,22,0.322,10,49.9,2.31
,15:59:05,5,3590,188.6,2.4,13.3,7,22,0.334,10,49.9,2.31
,15:59:06,5,3590,189.6,2.4,13.3,7,22,0.334,10,49.9,2.32
,15:59:07,5,3590,190.6,2.4,13.3,7,22,0.347,10,49.9,2.32
,15:59:08,5,3590,191.6,2.4,13.3,7,22,0.346,10,49.8,2.32
,15:59:09,5,3590,192.6,2.4,13.3,7,22,0.347,10,49.9,2.32
,15:59:10,5,3590,193.6,2.4,13.3,7,22,0.346,10,49.9,2.31
,15:59:11,5,3590,194.6,2.4,13.3,7,22,0.346,10,49.9,2.32
,15:59:12,5,3590,195.6,2.4,13.3,7,22,0.335,10,49.9,2.32
,15:59:13,5,3590,196.6,2.41,13.3,7,22,0.336,10,49.9,2.33
,15:59:14,5,3590,197.6,2.41,13.3,7,22,0.325,10,49.9,2.33
,15:59:15,5,3590,198.6,2.41,13.3,7,22,0.325,10,49.9,2.33
,15:59:16,5,3590,199.6,2.41,13.3,7,22,0.336,10,49.9,2.33
,15:59:17,5,3590,200.6,2.41,13.3,7,22,0.336,10,49.9,2.33
,15:59:18,5,3590,201.6,2.41,13.3,7,22,0.348,10,49.9,2.32
,15:59:19,5,3590,202.6,2.4,13.3,7,22,0.347,10,49.9,2.32
,15:59:20,5,3590,203.6,2.4,13.3,7,22,0.334,10,49.9,2.32
,15:59:21,5,3590,204.6,2.4,13.3,7,22,0.334,10,49.9,2.31
,15:59:22,5,3590,205.6,2.4,13.3,7,22,0.334,10,49.9,2.32
,15:59:23,5,3590,206.6,2.4,13.3,7,22,0.346,10,49.9,2.32
,15:59:24,5,3590,207.6,2.4,13.3,7,22,0.347,10,49.9,2.32
,15:59:25,5,3590,208.6,2.4,13.3,7,22,0.334,10,49.9,2.32
,15:59:26,5,3590,209.6,2.4,13.3,7,22,0.323,10,49.9,2.32
,15:59:27,5,3590,210.6,2.4,13.3,7,22,0.322,10,49.9,2.31
,15:59:28,5,3590,211.6,2.39,13.3,7,22,0.321,10,49.9,2.3
,15:59:29,5,3590,212.6,2.38,13.3,7,22,0.32,10,49.9,2.29
,15:59:30,5,3590,213.6,2.36,13.3,7,22,0.329,10,49.8,2.27
,15:59:31,5,3590,214.6,2.35,13.3,7,22,0.34,10,49.9,2.27
,15:59:32,5,3590,215.6,2.36,13.3,7,22,0.353,10,49.9,2.28
,15:59:33,5,3590,216.6,2.37,13.3,7,22,0.356,10,49.9,2.29
,15:59:34,5,3590,217.6,2.4,13.3,7,22,0.346,10,49.9,2.32
,15:59:35,5,3590,218.6,2.42,13.3,7,22,0.349,10,49.9,2.33
,15:59:36,5,3590,219.6,2.43,13.3,7,22,0.351,10,49.9,2.35
,15:59:37,5,3590,220.6,2.44,13.3,7,22,0.352,10,49.8,2.35
,15:59:38,5,3590,221.6,2.44,13.3,7,22,0.339,10,49.8,2.35
,15:59:39,5,3590,222.6,2.44,13.3,7,22,0.34,10,49.8,2.35
,15:59:40,5,3590,223.6,2.44,13.3,7,22,0.34,10,49.9,2.36
,15:59:41,5,3590,224.6,2.46,13.3,7,22,0.355,10,49.9,2.37
,15:59:42,5,3590,225.6,2.46,13.3,7,22,0.355,10,49.9,2.38
,15:59:43,5,3590,226.6,2.46,13.3,7,22,0.355,10,49.9,2.37
,15:59:44,5,3590,227.6,2.45,13.3,7,22,0.33,10,49.9,2.37
,15:59:45,5,3590,228.6,2.45,13.3,8,22,0.319,10,49.9,2.37
,15:59:46,5,3590,229.6,2.46,13.3,7,22,0.33,10,49.9,2.37
,15:59:47,5,3590,230.6,2.45,13.3,7,22,0.341,10,49.9,2.36
,15:59:48,5,3590,231.6,2.43,13.3,7,22,0.339,10,49.9,2.35
,15:59:49,5,3590,232.6,2.42,13.3,7,22,0.35,10,49.9,2.34
,15:59:50,5,3590,233.6,2.43,13.3,7,22,0.351,10,49.9,2.34
,15:59:51,5,3590,234.6,2.44,13.3,7,22,0.366,10,49.9,2.36
,15:59:52,5,3590,235.6,2.46,13.3,7,22,0.355,10,49.9,2.37
,15:59:53,5,3590,236.6,2.47,13.3,7,22,0.356,10,49.9,2.38
,15:59:54,5,3590,237.6,2.47,13.3,7,22,0.344,10,49.9,2.38
,15:59:55,5,3590,238.6,2.46,13.3,7,22,0.331,10,49.9,2.38
,15:59:56,5,3590,239.6,2.45,13.3,7,22,0.341,10,49.9,2.36
,15:59:57,5,3590,240.6,2.44,13.3,7,22,0.353,10,49.9,2.36
,15:59:58,5,3590,241.6,2.44,13.3,7,22,0.353,10,49.9,2.35
,15:59:59,5,3590,242.6,2.44,13.3,7,22,0.352,10,49.9,2.35
,16:00:00,5,3590,243.6,2.44,13.3,7,22,0.353,10,49.9,2.36
,16:00:01,5,3590,244.6,2.45,13.3,7,22,0.354,10,49.9,2.36
,16:00:02,5,3590,245.6,2.45,13.3,7,23,0.341,10,49.9,2.37
,16:00:03,5,3590,246.6,2.45,13.3,7,23,0.329,10,49.9,2.36
,16:00:04,5,3590,247.6,2.44,13.3,7,23,0.329,10,49.9,2.36
,16:00:05,5,3590,248.6,2.44,13.3,7,22,0.34,10,49.9,2.36
,16:00:06,5,3590,249.6,2.44,13.3,7,22,0.366,10,49.9,2.36
,16:00:07,5,3590,250.6,2.45,13.3,7,22,0.353,10,49.9,2.36
,16:00:08,5,3590,251.6,2.45,13.3,7,22,0.354,10,49.9,2.37
,16:00:09,5,3590,252.6,2.45,13.3,7,22,0.342,10,49.9,2.37
,16:00:10,5,3590,253.6,2.45,13.3,7,22,0.33,10,49.9,2.37
,16:00:11,5,3590,254.6,2.45,13.3,7,22,0.33,10,49.9,2.37
,16:00:12,5,3590,255.6,2.46,13.3,7,22,0.355,10,49.9,2.37
,16:00:13,5,3590,256.6,2.45,13.3,7,22,0.354,10,49.9,2.37
,16:00:14,5,3590,257.6,2.45,13.3,7,22,0.353,10,49.8,2.36
,16:00:15,5,3590,258.6,2.44,13.3,7,23,0.352,10,49.9,2.35
,16:00:16,5,3590,259.6,2.44,13.3,7,23,0.34,10,49.9,2.35
,16:00:17,5,3590,260.6,2.44,13.3,7,23,0.328,10,49.9,2.36
,16:00:18,5,3590,261.6,2.44,13.3,7,23,0.34,10,49.9,2.36
,16:00:19,5,3590,262.6,2.44,13.3,7,22,0.34,10,49.9,2.36
,16:00:20,5,3590,263.6,2.44,13.3,7,22,0.352,10,49.9,2.35
,16:00:21,5,3590,264.6,2.44,13.3,7,22,0.352,10,49.9,2.35
,16:00:22,5,3590,265.6,2.43,13.3,7,22,0.352,10,49.9,2.35
,16:00:23,5,3590,266.6,2.43,13.3,7,22,0.339,10,49.9,2.34
,16:00:24,5,3590,267.6,2.43,13.3,7,22,0.338,10,49.9,2.34
,16:00:25,5,3590,268.6,2.43,13.3,7,22,0.327,10,49.9,2.35
,16:00:26,5,3590,269.6,2.44,13.3,7,22,0.339,10,49.9,2.35
,16:00:27,5,3590,270.6,2.44,13.3,7,22,0.339,10,49.9,2.35
,16:00:28,5,3590,271.6,2.43,13.3,7,22,0.351,10,49.8,2.34
,16:00:29,5,3590,272.6,2.43,13.3,7,22,0.351,10,49.9,2.34
,16:00:30,5,3590,273.6,2.43,13.3,7,22,0.351,10,49.9,2.34
,16:00:31,5,3590,274.6,2.44,13.3,7,22,0.339,10,49.9,2.35
,16:00:32,5,3590,275.6,2.44,13.3,7,22,0.34,10,49.9,2.36
,16:00:33,5,3590,276.6,2.44,13.3,7,22,0.34,10,49.9,2.36
,16:00:34,5,3590,277.6,2.44,13.3,7,23,0.353,10,49.9,2.36
,16:00:35,5,3590,278.6,2.44,13.3,7,22,0.353,10,49.9,2.36
,16:00:36,5,3590,279.6,2.44,13.3,7,22,0.353,10,49.9,2.36
,16:00:37,5,3590,280.6,2.45,13.3,7,23,0.341,10,49.8,2.37
,16:00:38,5,3590,281.6,2.46,13.3,7,22,0.342,10,49.9,2.37
,16:00:39,5,3590,282.6,2.46,13.3,7,22,0.342,10,49.8,2.37
,16:00:40,5,3590,283.6,2.46,13.3,7,22,0.355,10,49.8,2.37
,16:00:41,5,3590,284.6,2.46,13.3,7,22,0.342,10,49.8,2.37
,16:00:42,5,3590,285.6,2.46,13.3,7,22,0.33,10,49.8,2.37
,16:00:43,5,3590,286.6,2.46,13.3,7,22,0.342,10,49.8,2.37
,16:00:44,5,3590,287.6,2.45,13.3,7,22,0.354,10,49.8,2.36
,16:00:45,5,3590,288.6,2.45,13.3,7,22,0.368,10,49.8,2.37
,16:00:46,5,3590,289.6,2.46,13.3,7,22,0.355,10,49.8,2.37
,16:00:47,5,3590,290.6,2.47,13.3,7,22,0.344,10,49.9,2.39
,16:00:48,5,3590,291.6,2.47,13.3,7,22,0.345,10,49.8,2.39
,16:00:49,5,3590,292.6,2.47,13.3,7,22,0.357,10,49.8,2.39
,16:00:50,5,3590,293.6,2.47,13.3,7,22,0.344,10,49.8,2.38
,16:00:51,5,3590,294.6,2.46,13.3,7,22,0.343,10,49.9,2.38
,16:00:52,5,3590,295.6,2.46,13.3,7,23,0.356,10,49.9,2.38
,16:00:53,5,3590,296.6,2.46,13.3,7,22,0.343,10,49.9,2.38
,16:00:54,5,3590,297.6,2.47,13.3,7,22,0.343,10,49.9,2.38
,16:00:55,5,3590,298.6,2.47,13.3,7,22,0.357,10,49.9,2.39
,16:00:56,5,3590,299.6,2.47,13.3,7,22,0.357,10,49.8,2.38
,16:00:57,5,3590,300.6,2.47,13.3,7,22,0.357,10,49.9,2.38
,16:00:58,5,3590,301.6,2.47,13.3,7,22,0.357,10,49.9,2.38
,16:00:59,5,3590,302.6,2.47,13.3,7,22,0.344,10,49.9,2.39
,16:01:00,5,3590,303.6,2.48,13.3,7,23,0.358,10,49.8,2.39
,16:01:01,5,3590,304.6,2.48,13.3,7,23,0.358,10,49.8,2.39
,16:01:02,5,3590,305.6,2.48,13.3,7,23,0.358,10,49.9,2.39
,16:01:03,5,3590,306.6,2.48,13.3,7,23,0.346,10,49.9,2.39
,16:01:04,5,3590,307.6,2.48,13.3,7,23,0.345,10,49.8,2.39
,16:01:05,5,3590,308.6,2.48,13.3,7,22,0.345,10,49.8,2.39
,16:01:06,5,3590,309.6,2.48,13.3,7,22,0.345,10,49.9,2.39
,16:01:07,5,3590,310.6,2.48,13.3,7,22,0.358,10,49.8,2.39
,16:01:08,5,3590,311.6,2.47,13.3,7,22,0.357,10,49.8,2.39
,16:01:09,5,3590,312.6,2.47,13.3,7,22,0.345,10,49.9,2.39
,16:01:10,5,3590,313.6,2.47,13.3,7,22,0.332,10,49.9,2.39
,16:01:11,5,3590,314.6,2.47,13.3,7,22,0.344,10,49.8,2.39
,16:01:12,5,3590,315.6,2.47,13.3,7,22,0.357,10,49.8,2.38
,16:01:13,5,3590,316.6,2.47,13.3,7,22,0.344,10,49.9,2.38
,16:01:14,5,3590,317.6,2.47,13.3,7,22,0.344,10,49.9,2.39
,16:01:15,5,3590,318.6,2.47,13.3,7,22,0.332,10,49.9,2.39
,16:01:16,5,3590,319.6,2.47,13.3,7,22,0.344,10,49.9,2.39
,16:01:17,5,3590,320.6,2.47,13.3,7,23,0.344,10,49.8,2.38
,16:01:18,5,3590,321.6,2.47,13.3,7,23,0.357,10,49.8,2.38
,16:01:19,5,3590,322.6,2.47,13.3,7,23,0.357,10,49.8,2.38
,16:01:20,5,3590,323.6,2.47,13.3,7,23,0.344,10,49.8,2.39
,16:01:21,5,3590,324.6,2.48,13.3,7,23,0.346,10,49.9,2.39
,16:01:22,5,3590,325.6,2.49,13.3,7,22,0.346,10,49.8,2.4
,16:01:23,5,3590,326.6,2.49,13.3,7,22,0.359,10,49.8,2.4
,16:01:24,5,3590,327.6,2.48,13.3,7,22,0.359,10,49.9,2.4
,16:01:25,5,3590,328.6,2.48,13.3,7,22,0.346,10,49.9,2.39
,16:01:26,5,3590,329.6,2.48,13.3,7,22,0.345,10,49.9,2.39
,16:01:27,5,3590,330.6,2.47,13.3,7,23,0.345,10,49.9,2.39
,16:01:28,5,3590,331.6,2.47,13.3,7,23,0.357,10,49.9,2.38
,16:01:29,5,3590,332.6,2.47,13.3,7,23,0.343,10,49.9,2.38
,16:01:30,5,3590,333.6,2.47,13.3,7,22,0.343,10,49.9,2.38
,16:01:31,5,3590,334.6,2.46,13.3,7,23,0.343,10,49.8,2.38
,16:01:32,5,3590,335.6,2.47,13.3,7,22,0.343,10,49.8,2.38
,16:01:33,5,3590,336.6,2.47,13.3,7,22,0.356,10,49.9,2.38
,16:01:34,5,3590,337.6,2.47,13.3,7,22,0.357,10,49.8,2.38
,16:01:35,5,3590,338.6,2.47,13.3,7,22,0.357,10,49.9,2.39
,16:01:36,5,3590,339.6,2.47,13.3,7,22,0.344,10,49.9,2.39
,16:01:37,5,3590,340.6,2.47,13.3,7,23,0.344,10,49.8,2.39
,16:01:38,5,3590,341.6,2.47,13.3,7,23,0.357,10,49.8,2.38
,16:01:39,5,3590,342.6,2.47,13.3,7,23,0.357,10,49.8,2.39
,16:01:40,5,3590,343.6,2.47,13.3,7,23,0.357,10,49.9,2.39
,16:01:41,5,3590,344.6,2.47,13.3,7,23,0.356,10,49.9,2.38
,16:01:42,5,3590,345.6,2.46,13.3,7,23,0.356,10,49.9,2.38
,16:01:43,5,3590,346.6,2.46,13.3,7,23,0.356,10,49.9,2.38
,16:01:44,5,3590,347.6,2.47,13.3,7,22,0.357,10,49.8,2.39
,16:01:45,5,3590,348.6,2.48,13.3,7,22,0.358,10,49.9,2.39
,16:01:46,5,3590,349.6,2.48,13.3,7,22,0.345,10,49.9,2.39
,16:01:47,5,3590,350.6,2.48,13.3,7,22,0.346,10,49.9,2.4
,16:01:48,5,3590,351.6,2.48,13.3,7,22,0.345,10,49.9,2.39
,16:01:49,5,3590,352.6,2.48,13.3,7,22,0.358,10,49.8,2.39
,16:01:50,5,3590,353.6,2.47,13.3,7,22,0.357,10,49.8,2.39
,16:01:51,5,3590,354.6,2.48,13.3,7,23,0.372,10,49.9,2.39
,16:01:52,5,3590,355.6,2.49,13.3,7,22,0.359,10,49.9,2.4
,16:01:53,5,3590,356.6,2.49,13.3,7,23,0.347,10,49.9,2.41
,16:01:54,5,3590,357.6,2.49,13.3,7,22,0.347,10,49.8,2.41
,16:01:55,5,3590,358.6,2.49,13.3,7,22,0.347,10,49.9,2.4
,16:01:56,5,3590,359.6,2.48,13.3,7,22,0.359,10,49.9,2.39
,16:01:57,5,3590,360.6,2.48,13.3,7,22,0.345,10,49.8,2.39
,16:01:58,5,3590,361.6,2.47,13.3,7,22,0.345,10,49.9,2.39
,16:01:59,5,3590,362.6,2.47,13.3,7,22,0.345,10,49.9,2.39
,16:02:00,5,3590,363.6,2.47,13.3,7,23,0.345,10,49.8,2.39
,16:02:01,5,3590,364.6,2.47,13.3,7,22,0.357,10,49.8,2.39
,16:02:02,5,3590,365.6,2.47,13.3,7,22,0.37,10,49.8,2.38
,16:02:03,5,3590,366.6,2.47,13.3,7,22,0.357,10,49.8,2.39
,16:02:04,5,3590,367.6,2.49,13.3,7,22,0.346,10,49.9,2.4
,16:02:05,5,3590,368.6,2.49,13.3,7,22,0.335,10,49.8,2.41
,16:02:06,5,3590,369.6,2.49,13.3,7,22,0.347,10,49.9,2.41
,16:02:07,5,3590,370.6,2.49,13.3,7,22,0.36,10,49.9,2.4
,16:02:08,5,3590,371.6,2.49,13.3,7,22,0.374,10,49.8,2.41
,16:02:09,5,3590,372.6,2.5,13.3,7,22,0.361,10,49.8,2.41
,16:02:10,5,3590,373.6,2.51,13.3,7,22,0.35,10,49.8,2.42
,16:02:11,5,3590,374.6,2.52,13.3,7,22,0.339,10,49.8,2.43
,16:02:12,5,3590,375.6,2.52,13.3,7,22,0.339,10,49.8,2.43
,16:02:13,5,3590,376.6,2.51,13.3,7,22,0.35,10,49.9,2.43
,16:02:14,5,3590,377.6,2.51,13.3,7,22,0.363,10,49.9,2.43
,16:02:15,5,3590,378.6,2.51,13.3,7,23,0.35,10,49.8,2.42
,16:02:16,5,3590,379.6,2.51,13.3,7,22,0.363,10,49.8,2.42
,16:02:17,5,3590,380.6,2.51,13.3,7,22,0.362,10,49.8,2.42
,16:02:18,5,3590,381.6,2.51,13.3,7,22,0.362,10,49.8,2.42
,16:02:19,5,3590,382.6,2.51,13.3,7,22,0.362,10,49.9,2.42
,16:02:20,5,3590,383.6,2.51,13.3,7,22,0.363,10,49.9,2.43
,16:02:21,5,3590,384.6,2.52,13.3,7,22,0.364,10,49.9,2.43
,16:02:22,5,3590,385.6,2.52,13.3,7,22,0.351,10,49.9,2.43
,16:02:23,5,3590,386.6,2.52,13.3,7,22,0.339,10,49.9,2.43
,16:02:24,5,3590,387.6,2.52,13.3,7,22,0.339,10,49.8,2.43
,16:02:25,5,3590,388.6,2.52,13.3,7,22,0.364,10,49.9,2.43
,16:02:26,5,3590,389.6,2.53,13.3,7,22,0.365,10,49.9,2.44
,16:02:27,5,3590,390.6,2.54,13.3,7,22,0.367,10,49.9,2.45
,16:02:28,5,3590,391.6,2.55,13.3,7,22,0.355,10,49.9,2.46
,16:02:29,5,3590,392.6,2.55,13.3,7,22,0.369,10,49.8,2.46
,16:02:30,5,3590,393.6,2.54,13.3,7,22,0.366,10,49.9,2.45
,16:02:31,5,3590,394.6,2.53,13.3,7,22,0.366,10,49.9,2.44
,16:02:32,5,3590,395.6,2.53,13.3,7,22,0.365,10,49.9,2.44
,16:02:33,5,3590,396.6,2.52,13.3,7,22,0.339,10,49.8,2.44
,16:02:34,5,3590,397.6,2.53,13.3,7,22,0.34,10,49.9,2.44
,16:02:35,5,3590,398.6,2.53,13.3,7,23,0.365,10,49.8,2.44
,16:02:36,5,3590,399.6,2.53,13.3,7,23,0.38,10,49.8,2.44
,16:02:37,5,3590,400.6,2.53,13.3,7,22,0.365,10,49.9,2.44
,16:02:38,5,3590,401.6,2.53,13.3,7,23,0.353,10,49.8,2.44
,16:02:39,5,3590,402.6,2.53,13.3,7,22,0.352,10,49.9,2.44
,16:02:40,5,3590,403.6,2.52,13.3,7,22,0.351,10,49.9,2.43
,16:02:41,5,3590,404.6,2.51,13.3,7,22,0.35,10,49.9,2.43
,16:02:42,5,3590,405.6,2.52,13.3,7,22,0.35,10,49.9,2.43
,16:02:43,5,3590,406.6,2.52,13.3,7,22,0.351,10,49.9,2.43
,16:02:44,5,3590,407.6,2.53,13.3,7,22,0.365,10,49.8,2.44
,16:02:45,5,3590,408.6,2.53,13.3,7,22,0.38,10,49.9,2.45
,16:02:46,5,3590,409.6,2.54,13.3,7,22,0.354,10,49.9,2.46
,16:02:47,5,3590,410.6,2.54,13.3,7,22,0.342,10,49.9,2.46
,16:02:48,5,3590,411.6,2.54,13.3,7,22,0.354,10,49.9,2.46
,16:02:49,5,3590,412.6,2.54,13.3,7,22,0.367,10,49.9,2.45
,16:02:50,5,3590,413.6,2.54,13.3,7,22,0.354,10,49.9,2.45
,16:02:51,5,3590,414.6,2.54,13.3,7,23,0.354,10,49.8,2.46
,16:02:52,5,3590,415.6,2.54,13.3,7,22,0.367,10,49.9,2.46
,16:02:53,5,3590,416.6,2.55,13.3,7,22,0.368,10,49.9,2.46
,16:02:54,5,3590,417.6,2.55,13.3,7,22,0.368,10,49.9,2.46
,16:02:55,5,3590,418.6,2.55,13.3,7,22,0.355,10,49.9,2.46
,16:02:56,5,3590,419.6,2.55,13.3,7,22,0.355,10,49.9,2.46
,16:02:57,5,3590,420.6,2.55,13.3,7,22,0.368,10,49.9,2.46
,16:02:58,5,3590,421.6,2.55,13.3,7,22,0.368,10,49.9,2.46
,16:02:59,5,3590,422.6,2.56,13.3,7,22,0.369,10,49.9,2.47
,16:03:00,5,3590,423.6,2.57,13.3,7,22,0.345,10,49.9,2.48
,16:03:01,5,3590,424.6,2.57,13.3,7,22,0.358,10,49.9,2.48
,16:03:02,5,3590,425.6,2.56,13.3,7,22,0.356,10,49.9,2.47
,16:03:03,5,3590,426.6,2.54,13.3,7,23,0.367,10,49.9,2.45
,16:03:04,5,3590,427.6,2.53,13.3,7,23,0.353,10,49.9,2.45
,16:03:05,5,3590,428.6,2.53,13.3,7,23,0.353,10,49.9,2.45
,16:03:06,5,3590,429.6,2.53,13.3,7,23,0.353,10,49.9,2.45
,16:03:07,5,3590,430.6,2.53,13.3,7,23,0.353,10,49.9,2.45
,16:03:08,5,3590,431.6,2.54,13.3,7,22,0.353,10,49.9,2.45
,16:03:09,5,3590,432.6,2.54,13.3,7,22,0.367,10,49.9,2.45
,16:03:10,5,3590,433.6,2.54,13.3,7,22,0.354,10,49.9,2.45
,16:03:11,5,3590,434.6,2.54,13.3,7,22,0.354,10,49.9,2.45
,16:03:12,5,3590,435.6,2.54,13.3,7,22,0.354,10,49.9,2.45
,16:03:13,5,3590,436.6,2.54,13.3,7,22,0.354,10,49.9,2.45
,16:03:14,5,3590,437.6,2.54,13.3,7,23,0.353,10,49.9,2.45
,16:03:15,5,3590,438.6,2.53,13.3,7,23,0.366,10,49.9,2.45
,16:03:16,5,3590,439.6,2.54,13.3,7,23,0.353,10,49.9,2.45
,16:03:17,5,3590,440.6,2.54,13.3,7,23,0.367,10,49.9,2.46
,16:03:18,5,3590,441.6,2.55,13.3,7,22,0.356,10,49.9,2.47
,16:03:19,5,3590,442.6,2.56,13.3,7,22,0.37,10,49.9,2.47
,16:03:20,5,3590,443.6,2.56,13.3,7,22,0.357,10,49.9,2.47
,16:03:21,5,3590,444.6,2.55,13.3,7,22,0.343,10,49.9,2.46
,16:03:22,5,3590,445.6,2.54,13.3,7,22,0.342,10,49.9,2.45
,16:03:23,5,3590,446.6,2.53,13.3,7,23,0.353,10,49.9,2.45
,16:03:24,5,3590,447.6,2.53,13.3,7,23,0.352,10,49.9,2.44
,16:03:25,5,3590,448.6,2.52,13.3,7,23,0.351,10,49.9,2.43
,16:03:26,5,3590,449.6,2.52,13.3,7,23,0.35,10,49.9,2.43
,16:03:27,5,3590,450.6,2.51,13.3,7,23,0.349,10,49.9,2.42
,16:03:28,5,3590,451.6,2.49,13.3,7,23,0.36,10,49.9,2.4
,16:03:29,5,3590,452.6,2.48,13.3,7,23,0.358,10,49.9,2.39
,16:03:30,5,3590,453.6,2.47,13.3,7,23,0.345,10,49.9,2.39
,16:03:31,5,3590,454.6,2.48,13.3,7,23,0.345,10,49.9,2.39
,16:03:32,5,3590,455.6,2.48,13.3,7,23,0.358,10,49.9,2.39
,16:03:33,5,3590,456.6,2.48,13.3,7,23,0.358,10,49.9,2.39
,16:03:34,5,3590,457.6,2.48,13.3,7,23,0.358,10,49.9,2.39
,16:03:35,5,3590,458.6,2.49,13.3,7,23,0.346,10,49.9,2.4
,16:03:36,5,3590,459.6,2.49,13.3,7,23,0.347,10,49.9,2.4
,16:03:37,5,3590,460.6,2.49,13.3,7,22,0.36,10,49.9,2.41
,16:03:38,5,3590,461.6,2.5,13.3,7,22,0.361,10,49.9,2.41
,16:03:39,5,3590,462.6,2.5,13.3,7,22,0.361,10,49.9,2.41
,16:03:40,5,3590,463.6,2.5,13.3,7,22,0.349,10,49.9,2.42
,16:03:41,5,3590,464.6,2.51,13.3,7,22,0.349,10,49.9,2.42
,16:03:42,5,3590,465.6,2.5,13.3,7,22,0.349,10,49.9,2.42
,16:03:43,5,3590,466.6,2.5,13.3,7,22,0.361,10,49.9,2.41
,16:03:44,5,3590,467.6,2.5,13.3,7,22,0.361,10,49.9,2.41
,16:03:45,5,3590,468.6,2.5,13.3,7,22,0.361,10,49.9,2.41
,16:03:46,5,3590,469.6,2.5,13.3,7,22,0.349,10,49.9,2.42
,16:03:47,5,3590,470.6,2.5,13.3,7,23,0.337,10,49.9,2.42
,16:03:48,5,3590,471.6,2.5,13.3,7,23,0.348,10,49.9,2.41
,16:03:49,5,3590,472.6,2.49,13.3,7,23,0.36,10,49.8,2.4
,16:03:50,5,3590,473.6,2.49,13.3,7,22,0.374,10,49.8,2.41
,16:03:51,5,3590,474.6,2.51,13.3,7,23,0.362,10,49.9,2.42
,16:03:52,5,3590,475.6,2.51,13.3,7,23,0.35,10,49.9,2.43
,16:03:53,5,3590,476.6,2.52,13.3,7,23,0.35,10,49.9,2.43
,16:03:54,5,3590,477.6,2.51,13.3,7,23,0.349,10,49.8,2.42
,16:03:55,5,3590,478.6,2.51,13.3,7,22,0.363,10,49.9,2.42
,16:03:56,5,3590,479.6,2.51,13.3,7,22,0.363,10,49.9,2.42
,16:03:57,5,3590,480.6,2.51,13.3,7,22,0.35,10,49.9,2.43
,16:03:58,5,3590,481.6,2.51,13.3,7,23,0.349,10,49.9,2.42
,16:03:59,5,3590,482.6,2.5,13.3,7,23,0.348,10,49.8,2.41
,16:04:00,5,3590,483.6,2.5,13.3,7,23,0.348,10,49.9,2.41
,16:04:01,5,3590,484.6,2.5,13.3,7,23,0.348,10,49.9,2.41
,16:04:02,5,3590,485.6,2.5,13.3,7,23,0.361,10,49.9,2.41
,16:04:03,5,3590,486.6,2.5,13.3,7,23,0.348,10,49.8,2.41
,16:04:04,5,3590,487.6,2.5,13.3,7,23,0.348,10,49.9,2.41
,16:04:05,5,3590,488.6,2.49,13.3,7,23,0.347,10,49.9,2.41
,16:04:06,5,3590,489.6,2.49,13.3,7,23,0.36,10,49.9,2.4
,16:04:07,5,3590,490.6,2.49,13.3,7,23,0.347,10,49.9,2.4
,16:04:08,5,3590,491.6,2.5,13.3,7,23,0.348,10,49.9,2.41
,16:04:09,5,3590,492.6,2.5,13.3,7,22,0.361,10,49.9,2.41
,16:04:10,5,3590,493.6,2.5,13.3,7,22,0.362,10,49.9,2.42
,16:04:11,5,3590,494.6,2.5,13.3,7,22,0.361,10,49.9,2.41
,16:04:12,5,3590,495.6,2.5,13.3,7,22,0.361,10,49.9,2.41
,16:04:13,5,3590,496.6,2.5,13.3,7,22,0.362,10,49.9,2.42
,16:04:14,5,3590,497.6,2.51,13.3,7,22,0.35,10,49.9,2.42
,16:04:15,5,3590,498.6,2.52,13.3,7,22,0.338,10,49.9,2.43
,16:04:16,5,3590,499.6,2.52,13.3,7,22,0.351,10,49.9,2.43
,16:04:17,5,3590,500.6,2.52,13.3,7,22,0.364,10,49.9,2.43
,16:04:18,5,3590,501.6,2.51,13.3,7,22,0.363,10,49.9,2.42
,16:04:19,5,3590,502.6,2.51,13.3,7,22,0.362,10,49.8,2.42
,16:04:20,5,3590,503.6,2.51,13.3,7,22,0.362,10,49.9,2.42
,16:04:21,5,3590,504.6,2.51,13.3,7,23,0.35,10,49.9,2.42
,16:04:22,5,3590,505.6,2.52,13.3,7,23,0.35,10,49.9,2.43
,16:04:23,5,3590,506.6,2.52,13.3,7,22,0.339,10,49.9,2.43
,16:04:24,5,3590,507.6,2.52,13.3,7,23,0.351,10,49.9,2.43
,16:04:25,5,3590,508.6,2.52,13.3,7,22,0.364,10,49.9,2.43
,16:04:26,5,3590,509.6,2.52,13.3,7,22,0.363,10,49.8,2.43
,16:04:27,5,3590,510.6,2.51,13.3,7,23,0.363,10,49.8,2.42
,16:04:28,5,3590,511.6,2.51,13.3,7,23,0.362,10,49.9,2.42
,16:04:29,5,3590,512.6,2.5,13.3,7,23,0.361,10,49.9,2.41
,16:04:30,5,3590,513.6,2.51,13.3,7,23,0.349,10,49.9,2.42
,16:04:31,5,3590,514.6,2.51,13.3,7,23,0.338,10,49.9,2.43
,16:04:32,5,3590,515.6,2.52,13.3,7,23,0.35,10,49.9,2.43
,16:04:33,5,3590,516.6,2.51,13.3,7,23,0.363,10,49.9,2.42
,16:04:34,5,3590,517.6,2.51,13.3,7,23,0.363,10,49.8,2.42
,16:04:35,5,3590,518.6,2.51,13.3,7,23,0.363,10,49.9,2.43
,16:04:36,5,3590,519.6,2.52,13.3,7,23,0.365,10,49.9,2.44
,16:04:37,5,3590,520.6,2.54,13.3,7,23,0.353,10,49.9,2.45
,16:04:38,5,3590,521.6,2.55,13.3,7,23,0.343,10,49.9,2.46
,16:04:39,5,3590,522.6,2.55,13.3,7,23,0.356,10,49.9,2.46
,16:04:40,5,3590,523.6,2.55,13.3,7,23,0.355,10,49.9,2.46
,16:04:41,5,3590,524.6,2.54,13.3,7,23,0.353,10,49.9,2.45
,16:04:42,5,3590,525.6,2.52,13.3,7,23,0.364,10,49.9,2.43
,16:04:43,5,3590,526.6,2.51,13.3,7,23,0.363,10,49.9,2.42
,16:04:44,5,3590,527.6,2.51,13.3,7,23,0.362,10,49.8,2.42
,16:04:45,5,3590,528.6,2.5,13.3,7,23,0.362,10,49.9,2.42
,16:04:46,5,3590,529.6,2.51,13.3,7,23,0.362,10,49.9,2.42
,16:04:47,5,3590,530.6,2.52,13.3,7,23,0.351,10,49.9,2.44
,16:04:48,5,3590,531.6,2.54,13.3,7,23,0.341,10,49.9,2.45
,16:04:49,5,3590,532.6,2.55,13.3,7,23,0.343,10,49.9,2.46
,16:04:50,5,3590,533.6,2.55,13.3,7,23,0.355,10,49.9,2.46
,16:04:51,5,3590,534.6,2.54,13.3,7,23,0.367,10,49.9,2.46
,16:04:52,5,3590,535.6,2.54,13.3,7,23,0.367,10,49.9,2.46
,16:04:53,5,3590,536.6,2.54,13.3,7,23,0.367,10,49.9,2.45
,16:04:54,5,3590,537.6,2.53,13.3,7,22,0.366,10,49.9,2.44
,16:04:55,5,3590,538.6,2.53,13.3,7,22,0.352,10,49.9,2.44
,16:04:56,5,3590,539.6,2.52,13.3,7,23,0.351,10,49.9,2.43
,16:04:57,5,3590,540.6,2.52,13.3,7,23,0.351,10,49.9,2.43
,16:04:58,5,3590,541.6,2.51,13.3,7,23,0.35,10,49.9,2.43
,16:04:59,5,3590,542.6,2.52,13.3,7,23,0.338,10,49.9,2.43
,16:05:00,5,3590,543.6,2.52,13.3,7,23,0.339,10,49.9,2.43
,16:05:01,5,3590,544.6,2.53,13.3,7,23,0.352,10,49.9,2.44
,16:05:02,5,3590,545.6,2.53,13.3,7,23,0.366,10,49.9,2.44
,16:05:03,5,3590,546.6,2.53,13.3,7,23,0.366,10,49.9,2.45
,16:05:04,5,3590,547.6,2.54,13.3,7,23,0.367,10,49.8,2.45
,16:05:05,5,3590,548.6,2.54,13.3,7,23,0.367,10,49.8,2.46
,16:05:06,5,3590,549.6,2.54,13.3,7,23,0.367,10,49.9,2.46
,16:05:07,5,3590,550.6,2.54,13.3,7,23,0.367,10,49.8,2.46
,16:05:08,5,3590,551.6,2.54,13.3,7,23,0.354,10,49.9,2.46
,16:05:09,5,3590,552.6,2.55,13.3,7,23,0.343,10,49.9,2.46
,16:05:10,5,3590,553.6,2.55,13.3,7,22,0.356,10,49.9,2.46
,16:05:11,5,3590,554.6,2.56,13.3,7,23,0.356,10,49.9,2.47
,16:05:12,5,3590,555.6,2.56,13.3,7,23,0.356,10,49.9,2.47
,16:05:13,5,3590,556.6,2.56,13.3,7,23,0.369,10,49.9,2.47
,16:05:14,5,3590,557.6,2.55,13.3,7,23,0.369,10,49.8,2.46
,16:05:15,5,3590,558.6,2.55,13.3,7,23,0.356,10,49.9,2.46
,16:05:16,5,3590,559.6,2.56,13.3,7,23,0.356,10,49.9,2.47
,16:05:17,5,3590,560.6,2.57,13.3,7,23,0.357,10,49.9,2.48
,16:05:18,5,3590,561.6,2.57,13.3,7,23,0.346,10,49.9,2.48
,16:05:19,5,3590,562.6,2.58,13.3,7,23,0.347,10,49.9,2.49
,16:05:20,5,3590,563.6,2.59,13.3,7,23,0.361,10,49.9,2.51
,16:05:21,5,3590,564.6,2.6,13.3,7,22,0.376,10,49.9,2.51
,16:05:22,5,3590,565.6,2.6,13.3,7,23,0.376,10,49.9,2.51
,16:05:23,5,3590,566.6,2.59,13.3,7,22,0.374,10,49.9,2.5
,16:05:24,5,3590,567.6,2.58,13.3,7,22,0.372,10,49.9,2.49
,16:05:25,5,3590,568.6,2.57,13.3,7,22,0.386,10,49.8,2.48
,16:05:26,5,3590,569.6,2.58,13.3,7,23,0.388,10,49.8,2.49
,16:05:27,5,3590,570.6,2.6,13.3,7,23,0.375,10,49.9,2.51
,16:05:28,5,3590,571.6,2.61,13.3,7,23,0.376,10,49.9,2.52
,16:05:29,5,3590,572.6,2.6,13.3,7,23,0.362,10,49.9,2.51
,16:05:30,5,3590,573.6,2.59,13.3,7,23,0.348,10,49.9,2.5
,16:05:31,5,3590,574.6,2.59,13.3,7,22,0.361,10,49.9,2.5
,16:05:32,5,3590,575.6,2.61,13.3,7,22,0.376,10,49.9,2.52
,16:05:33,5,3590,576.6,2.61,13.3,7,22,0.378,10,49.9,2.52
,16:05:34,5,3590,577.6,2.62,13.3,7,23,0.378,10,49.8,2.53
,16:05:35,5,3590,578.6,2.62,13.3,7,23,0.364,10,49.9,2.53
,16:05:36,5,3590,579.6,2.62,13.3,7,23,0.365,10,49.9,2.53
,16:05:37,5,3590,580.6,2.63,13.3,7,23,0.366,10,49.9,2.54
,16:05:38,5,3590,581.6,2.63,13.3,7,23,0.366,10,49.9,2.54
,16:05:39,5,3590,582.6,2.63,13.3,7,23,0.366,10,49.9,2.53
,16:05:40,5,3590,583.6,2.62,13.3,7,23,0.379,10,49.9,2.53
,16:05:41,5,3590,584.6,2.62,13.3,7,23,0.379,10,49.9,2.53
,16:05:42,5,3590,585.6,2.61,13.3,7,23,0.378,10,49.9,2.52
,16:05:43,5,3590,586.6,2.6,13.3,7,23,0.362,10,49.9,2.51
,16:05:44,5,3590,587.6,2.59,13.3,7,23,0.361,10,49.8,2.5
,16:05:45,5,3590,588.6,2.59,13.3,7,23,0.374,10,49.9,2.5
,16:05:46,5,3590,589.6,2.58,13.3,7,23,0.373,10,49.8,2.49
,16:05:47,5,3590,590.6,2.58,13.3,7,23,0.373,10,49.8,2.49
,16:05:48,5,3590,591.6,2.59,13.3,7,23,0.374,10,49.9,2.5
,16:05:49,5,3590,592.6,2.59,13.3,7,23,0.375,10,49.9,2.51
,16:05:50,5,3590,593.6,2.61,13.3,7,23,0.351,10,49.9,2.52
,16:05:51,5,3590,594.6,2.61,13.3,7,23,0.351,10,49.9,2.52
,16:05:52,5,3590,595.6,2.61,13.3,7,23,0.363,10,49.9,2.52
,16:05:53,5,3590,596.6,2.59,13.3,7,23,0.361,10,49.9,2.5
,16:05:54,5,3590,597.6,2.59,13.3,7,23,0.36,10,49.9,2.5
,16:05:55,5,3590,598.6,2.59,13.3,7,23,0.361,10,49.8,2.5
,16:05:56,5,3590,599.6,2.59,13.3,7,23,0.374,10,49.9,2.5
,16:05:57,5,3590,600.6,2.59,13.3,7,23,0.361,10,49.9,2.5
,16:05:58,5,3590,601.6,2.59,13.3,7,23,0.361,10,49.9,2.5
,16:05:59,5,3590,602.6,2.6,13.3,7,23,0.362,10,49.9,2.51
,16:06:00,5,3590,603.6,2.6,13.3,7,23,0.376,10,49.9,2.51
,16:06:01,5,3590,604.6,2.6,13.3,7,23,0.376,10,49.9,2.52
,16:06:02,5,3590,605.6,2.61,13.3,7,23,0.376,10,49.9,2.52
,16:06:03,5,3590,606.6,2.6,13.3,7,23,0.376,10,49.9,2.51
,16:06:04,5,3590,607.6,2.6,13.3,7,23,0.363,10,49.9,2.51
,16:06:05,5,3590,608.6,2.61,13.3,7,23,0.351,10,49.9,2.52
,16:06:06,5,3590,609.6,2.61,13.3,7,23,0.351,10,49.9,2.52
,16:06:07,5,3590,610.6,2.61,13.3,7,23,0.364,10,49.9,2.52
,16:06:08,5,3590,611.6,2.6,13.3,7,23,0.363,10,49.9,2.51
,16:06:09,5,3590,612.6,2.6,13.3,7,23,0.376,10,49.9,2.51
,16:06:10,5,3590,613.6,2.61,13.3,7,23,0.376,10,49.8,2.52
,16:06:11,5,3590,614.6,2.61,13.3,7,23,0.377,10,49.9,2.52
,16:06:12,5,3590,615.6,2.61,13.3,7,23,0.378,10,49.9,2.52
,16:06:13,5,3590,616.6,2.62,13.3,7,23,0.365,10,49.9,2.53
,16:06:14,5,3590,617.6,2.63,13.3,7,23,0.366,10,49.9,2.53
,16:06:15,5,3590,618.6,2.63,13.3,7,23,0.366,10,49.9,2.54
,16:06:16,5,3590,619.6,2.63,13.3,7,23,0.379,10,49.9,2.54
,16:06:17,5,3590,620.6,2.63,13.3,7,23,0.38,10,49.9,2.54
,16:06:18,5,3590,621.6,2.65,13.3,7,23,0.382,10,49.9,2.56
,16:06:19,5,3590,622.6,2.66,13.3,7,23,0.385,10,49.9,2.57
,16:06:20,5,3590,623.6,2.67,13.3,7,23,0.372,10,49.9,2.58
,16:06:21,5,3590,624.6,2.67,13.3,7,23,0.359,10,49.9,2.58
,16:06:22,5,3590,625.6,2.67,13.3,7,23,0.371,10,49.9,2.57
,16:06:23,5,3590,626.6,2.66,13.3,7,23,0.371,10,49.9,2.57
,16:06:24,5,3590,627.6,2.66,13.3,7,22,0.385,10,49.9,2.57
,16:06:25,5,3590,628.6,2.67,13.3,7,22,0.385,10,49.8,2.58
,16:06:26,5,3590,629.6,2.67,13.3,7,23,0.386,10,49.9,2.58
,16:06:27,5,3590,630.6,2.66,13.3,7,23,0.385,10,49.9,2.57
,16:06:28,5,3590,631.6,2.65,13.3,7,23,0.37,10,49.9,2.56
,16:06:29,5,3590,632.6,2.64,13.3,7,23,0.368,10,49.9,2.55
,16:06:30,5,3590,633.6,2.63,13.3,7,23,0.38,10,49.9,2.54
,16:06:31,5,3590,634.6,2.62,13.3,7,23,0.379,10,49.9,2.53
,16:06:32,5,3590,635.6,2.62,13.3,7,23,0.378,10,49.8,2.53
,16:06:33,5,3590,636.6,2.63,13.3,7,23,0.366,10,49.9,2.54
,16:06:34,5,3590,637.6,2.64,13.3,7,23,0.368,10,49.9,2.55
,16:06:35,5,3590,638.6,2.64,13.3,7,23,0.368,10,49.9,2.55
,16:06:36,5,3590,639.6,2.64,13.3,7,23,0.381,10,49.9,2.54
,16:06:37,5,3590,640.6,2.63,13.3,7,23,0.38,10,49.9,2.54
,16:06:38,5,3590,641.6,2.64,13.3,7,23,0.382,10,49.9,2.55
,16:06:39,5,3590,642.6,2.65,13.3,7,23,0.369,10,49.9,2.55
,16:06:40,5,3590,643.6,2.64,13.3,7,23,0.368,10,49.9,2.55
,16:06:41,5,3590,644.6,2.64,13.3,7,23,0.368,10,49.9,2.55
,16:06:42,5,3590,645.6,2.64,13.3,7,23,0.381,10,49.9,2.55
,16:06:43,5,3590,646.6,2.65,13.3,7,22,0.37,10,49.9,2.56
,16:06:44,5,3590,647.6,2.67,13.3,7,23,0.371,10,49.9,2.58
,16:06:45,5,3590,648.6,2.67,13.3,7,23,0.359,10,49.9,2.58
,16:06:46,5,3590,649.6,2.66,13.3,7,22,0.358,10,49.9,2.56
,16:06:47,5,3590,650.6,2.65,13.3,7,23,0.369,10,49.9,2.55
,16:06:48,5,3590,651.6,2.64,13.3,7,23,0.382,10,49.9,2.55
,16:06:49,5,3590,652.6,2.64,13.3,7,23,0.382,10,49.8,2.55
,16:06:50,5,3590,653.6,2.64,13.3,7,23,0.382,10,49.9,2.55
,16:06:51,5,3590,654.6,2.65,13.3,7,23,0.383,10,49.9,2.56
,16:06:52,5,3590,655.6,2.66,13.3,7,23,0.371,10,49.9,2.57
,16:06:53,5,3590,656.6,2.67,13.3,7,23,0.386,10,49.8,2.58
,16:06:54,5,3590,657.6,2.68,13.3,7,23,0.374,10,49.9,2.59
,16:06:55,5,3590,658.6,2.69,13.3,7,23,0.362,10,49.9,2.6
,16:06:56,5,3590,659.6,2.69,13.3,7,23,0.362,10,49.9,2.6
,16:06:57,5,3590,660.6,2.68,13.3,7,23,0.373,10,49.9,2.58
,16:06:58,5,3590,661.6,2.66,13.3,7,23,0.384,10,49.9,2.56
,16:06:59,5,3590,662.6,2.66,13.3,7,23,0.37,10,49.9,2.56
,16:07:00,5,3590,663.6,2.66,13.3,7,23,0.37,10,49.9,2.56
,16:07:01,5,3590,664.6,2.66,13.3,7,23,0.37,10,49.9,2.57
,16:07:02,5,3590,665.6,2.65,13.3,7,23,0.37,10,49.9,2.56
,16:07:03,5,3590,666.6,2.65,13.3,7,23,0.383,10,49.9,2.56
,16:07:04,5,3590,667.6,2.65,13.3,7,22,0.382,10,49.9,2.55
,16:07:05,5,3590,668.6,2.65,13.3,7,22,0.369,10,49.9,2.55
,16:07:06,5,3590,669.6,2.65,13.3,7,23,0.37,10,49.9,2.56
,16:07:07,5,3590,670.6,2.66,13.3,7,23,0.37,10,49.9,2.56
,16:07:08,5,3590,671.6,2.66,13.3,7,23,0.384,10,49.9,2.57
,16:07:09,5,3590,672.6,2.66,13.3,7,23,0.384,10,49.8,2.57
,16:07:10,5,3590,673.6,2.67,13.3,7,23,0.385,10,49.9,2.58
,16:07:11,5,3590,674.6,2.67,13.3,7,23,0.372,10,49.9,2.58
,16:07:12,5,3590,675.6,2.67,13.3,7,23,0.372,10,49.9,2.58
,16:07:13,5,3590,676.6,2.66,13.3,7,23,0.384,10,49.9,2.57
,16:07:14,5,3590,677.6,2.65,13.3,7,23,0.383,10,49.9,2.56
,16:07:15,5,3590,678.6,2.66,13.3,7,22,0.384,10,49.9,2.57
,16:07:16,5,3590,679.6,2.67,13.3,7,23,0.372,10,49.9,2.58
,16:07:17,5,3590,680.6,2.68,13.3,7,23,0.373,10,49.9,2.58
,16:07:18,5,3590,681.6,2.67,13.3,7,23,0.385,10,49.9,2.58
,16:07:19,5,3590,682.6,2.66,13.3,7,22,0.385,10,49.9,2.57
,16:07:20,5,3590,683.6,2.68,13.3,7,23,0.387,10,49.9,2.59
,16:07:21,5,3590,684.6,2.69,13.3,7,23,0.375,10,49.9,2.6
,16:07:22,5,3590,685.6,2.69,13.3,7,23,0.362,10,49.9,2.6
,16:07:23,5,3590,686.6,2.68,13.3,7,23,0.373,10,49.9,2.59
,16:07:24,5,3590,687.6,2.67,13.3,7,23,0.386,10,49.9,2.58
,16:07:25,5,3590,688.6,2.67,13.3,7,23,0.386,10,49.9,2.58
,16:07:26,5,3590,689.6,2.67,13.3,7,23,0.372,10,49.9,2.58
,16:07:27,5,3590,690.6,2.66,13.3,7,23,0.371,10,49.9,2.57
,16:07:28,5,3590,691.6,2.66,13.3,7,23,0.371,10,49.9,2.57
,16:07:29,5,3590,692.6,2.66,13.3,7,23,0.37,10,49.9,2.56
,16:07:30,5,3590,693.6,2.66,13.3,7,22,0.384,10,49.9,2.56
,16:07:31,5,3590,694.6,2.66,13.3,7,22,0.37,10,49.9,2.56
,16:07:32,5,3590,695.6,2.66,13.3,7,22,0.37,10,49.9,2.57
,16:07:33,5,3590,696.6,2.66,13.3,7,23,0.384,10,49.9,2.57
,16:07:34,5,3590,697.6,2.66,13.3,7,23,0.385,10,49.8,2.57
,16:07:35,5,3590,698.6,2.67,13.3,7,23,0.371,10,49.9,2.58
,16:07:36,5,3590,699.6,2.67,13.3,7,23,0.372,10,49.9,2.58
,16:07:37,5,3590,700.6,2.68,13.3,7,23,0.373,10,49.9,2.58
,16:07:38,5,3590,701.6,2.68,13.3,7,23,0.387,10,49.9,2.59
,16:07:39,5,3590,702.6,2.68,13.3,7,23,0.373,10,49.9,2.59
,16:07:40,5,3590,703.6,2.69,13.3,7,23,0.388,10,49.9,2.6
,16:07:41,5,3590,704.6,2.7,13.3,7,23,0.391,10,49.9,2.61
,16:07:42,5,3590,705.6,2.72,13.3,7,23,0.393,10,49.9,2.62
,16:07:43,5,3590,706.6,2.72,13.3,7,23,0.379,10,49.9,2.63
,16:07:44,5,3590,707.6,2.72,13.3,7,23,0.379,10,49.9,2.63
,16:07:45,5,3590,708.6,2.73,13.3,7,23,0.38,10,49.9,2.63
,16:07:46,5,3590,709.6,2.74,13.3,7,23,0.396,10,49.9,2.65
,16:07:47,5,3590,710.6,2.75,13.3,7,23,0.397,10,49.9,2.66
,16:07:48,5,3590,711.6,2.77,13.3,7,22,0.4,10,49.9,2.67
,16:07:49,5,3590,712.6,2.78,13.3,7,23,0.401,10,49.9,2.68
,16:07:50,5,3590,713.6,2.79,13.3,7,23,0.403,10,49.9,2.69
,16:07:51,5,3590,714.6,2.79,13.3,7,23,0.389,10,49.9,2.7
,16:07:52,5,3590,715.6,2.78,13.3,7,23,0.374,10,49.9,2.69
,16:07:53,5,3590,716.6,2.77,13.3,7,23,0.385,10,49.9,2.67
,16:07:54,5,3590,717.6,2.74,13.3,7,23,0.396,10,49.9,2.65
,16:07:55,5,3590,718.6,2.73,13.3,7,23,0.394,10,49.9,2.63
,16:07:56,5,3590,719.6,2.72,13.3,7,23,0.392,10,49.9,2.62
,16:07:57,5,3590,720.6,2.71,13.3,7,23,0.391,10,49.9,2.61
,16:07:58,5,3590,721.6,2.7,13.3,7,23,0.39,10,49.9,2.6
,16:07:59,5,3590,722.6,2.71,13.3,7,23,0.364,10,49.9,2.61
,16:08:00,5,3590,723.6,2.71,13.3,7,23,0.365,10,49.9,2.62
,16:08:01,5,3590,724.6,2.73,13.3,7,23,0.38,10,49.8,2.63
,16:08:02,5,3590,725.6,2.72,13.3,7,23,0.379,10,49.9,2.63
,16:08:03,5,3590,726.6,2.71,13.3,7,23,0.378,10,49.9,2.62
,16:08:04,5,3590,727.6,2.71,13.3,7,23,0.377,10,49.9,2.61
,16:08:05,5,3590,728.6,2.7,13.3,7,23,0.391,10,49.9,2.61
,16:08:06,5,3590,729.6,2.7,13.3,7,23,0.39,10,49.9,2.61
,16:08:07,5,3590,730.6,2.7,13.3,7,23,0.376,10,49.9,2.6
,16:08:08,5,3590,731.6,2.69,13.3,7,23,0.375,10,49.8,2.6
,16:08:09,5,3590,732.6,2.69,13.3,7,23,0.389,10,49.9,2.6
,16:08:10,5,3590,733.6,2.68,13.3,7,23,0.373,10,49.9,2.59
,16:08:11,5,3590,734.6,2.67,13.3,7,23,0.385,10,49.9,2.57
,16:08:12,5,3590,735.6,2.65,13.3,7,23,0.383,10,49.9,2.56
,16:08:13,5,3590,736.6,2.64,13.3,7,23,0.368,10,49.9,2.55
,16:08:14,5,3590,737.6,2.64,13.3,7,23,0.368,10,49.9,2.55
,16:08:15,5,3590,738.6,2.65,13.3,7,23,0.369,10,49.9,2.56
,16:08:16,5,3590,739.6,2.66,13.3,7,23,0.384,10,49.9,2.57
,16:08:17,5,3590,740.6,2.66,13.3,7,23,0.371,10,49.9,2.57
,16:08:18,5,3590,741.6,2.66,13.3,7,23,0.371,10,49.9,2.57
,16:08:19,5,3590,742.6,2.66,13.3,7,23,0.384,10,49.9,2.57
,16:08:20,5,3590,743.6,2.66,13.3,7,23,0.384,10,49.9,2.57
,16:08:21,5,3590,744.6,2.65,13.3,7,23,0.369,10,49.9,2.56
,16:08:22,5,3590,745.6,2.64,13.3,7,23,0.382,10,49.9,2.55
,16:08:23,5,3590,746.6,2.64,13.3,7,23,0.368,10,49.9,2.54
,16:08:24,5,3590,747.6,2.64,13.3,7,23,0.381,10,49.9,2.54
,16:08:25,5,3590,748.6,2.64,13.3,7,23,0.381,10,49.9,2.54
,16:08:26,5,3590,749.6,2.63,13.3,7,23,0.394,10,49.9,2.54
,16:08:27,5,3590,750.6,2.63,13.3,7,23,0.366,10,49.9,2.54
,16:08:28,5,3590,751.6,2.63,13.3,7,23,0.366,10,49.9,2.53
,16:08:29,5,3590,752.6,2.63,13.3,7,23,0.38,10,49.9,2.54
,16:08:30,5,3590,753.6,2.63,13.3,7,23,0.367,10,49.9,2.54
,16:08:31,5,3590,754.6,2.65,13.3,7,23,0.382,10,49.9,2.55
,16:08:32,5,3590,755.6,2.65,13.3,7,23,0.383,10,49.8,2.56
,16:08:33,5,3590,756.6,2.66,13.3,7,23,0.371,10,49.9,2.57
