Repository: gabriellechester1/FYP

# FYP
All the files needed to run the program are in this repository, paths may need to be changed in script depending on where you save the files. These are the required downloads.

Python (version 3.6.3) installation: https://www.python.org/downloads/	
Anaconda (version 4.4.9) installation: https://conda.io/docs/user-guide/install/index.html	
Sci-Kit Learn installation: http://scikit-learn.org/stable/install.html	
Pandas installation: https://pandas.pydata.org/pandas-docs/stable/install.html	
NumPy installation: https://docs.scipy.org/doc/numpy-1.13.0/user/install.html

File: Documents/DataSet/PEEK_Dry_T18_PE2.csv (part 1 of 5)
Data file,,PEEK_DRY_T18_PE2.TSV,,,,,,,,,,
Configuration file,,TE77.CFG,,,,,,,,,,
Calibration file,,TE77.CAL,,,,,,,,,,
Test control file,,TIMOLOWPRESSURESAMPLES.TSF,,,,,,,,,,
,,,,,,,,,,,,
User,,Iestyn,,,,,,,,,,
Date,,27/03/2017,,,,,,,,,,
Lubricant,,Dry,,,,,,,,,,
Specimens,,PEEK,,,,,,,,,,
Temp,,Room (20),,,,,,,,,,
Notes,,,,,,,,,,,,
,,,,,,,,,,,,
,,,,,,,,,,,,
,,,,,,,,,,,,
Test file variable V1 <Force> = 7,,,,,,,,,,,,
Test started at 13:02:49 on 27/03/2017,,,,,,,,,,,,
,Time,This Step,Step Time,Test Time,Friction Force (N),Frequency (Hz),Load (N),Specimen Temp (øC),Friction Coeff ( ),Friction Range (N),Contact Pot (mV),Force Input (Volts)
Fast data in,,peek_dry_t18_pe2-h001.tsv,,,,,,,,,,
,13:03:38,4,5,48.9,0.03,0,7,21,0.004,10,49.6,0.05
,13:03:39,4,5,49.9,0.58,0.8,7,21,0.077,10,49.8,0.64
,13:03:40,4,5,50.9,1.62,5.6,7,21,0.218,10,49.9,1.68
,13:03:41,4,5,51.9,2.77,12.1,7,21,0.373,10,49.9,2.77
,13:03:42,4,5,52.9,3.4,13.3,7,21,0.491,10,49.9,3.31
,13:03:43,5,3590,53.9,3.5,13.3,7,21,0.524,10,49.9,3.37
,13:03:44,5,3590,54.9,3.46,13.3,7,21,0.5,10,49.8,3.34
,13:03:45,5,3590,55.9,3.43,13.3,7,21,0.495,10,49.9,3.31
,13:03:46,5,3590,56.9,3.42,13.3,7,21,0.494,10,49.9,3.3
,13:03:47,5,3590,57.9,3.41,13.3,7,21,0.474,10,49.9,3.29
,13:03:48,5,3590,58.9,3.39,13.3,7,21,0.472,10,49.9,3.27
,13:03:49,5,3590,59.9,3.36,13.3,7,21,0.469,10,49.9,3.24
,13:03:50,5,3590,60.9,3.33,13.3,7,21,0.464,10,49.9,3.22
,13:03:51,5,3590,61.9,3.31,13.3,7,21,0.445,10,49.9,3.19
,13:03:52,5,3590,62.9,3.27,13.3,7,21,0.456,10,49.9,3.16
,13:03:53,5,3590,63.9,3.26,13.3,7,21,0.454,10,49.9,3.14
,13:03:54,5,3590,64.9,3.25,13.3,7,21,0.453,10,49.8,3.14
,13:03:55,5,3590,65.9,3.27,13.3,7,21,0.472,10,49.8,3.16
,13:03:56,5,3590,66.9,3.27,13.3,7,21,0.473,10,49.9,3.16
,13:03:57,5,3590,67.9,3.27,13.3,7,21,0.456,10,49.8,3.16
,13:03:58,5,3590,68.9,3.27,13.3,7,21,0.456,10,49.8,3.16
,13:03:59,5,3590,69.9,3.28,13.3,7,21,0.457,10,49.9,3.17
,13:04:00,5,3590,70.9,3.29,13.3,7,21,0.442,10,49.9,3.17
,13:04:01,5,3590,71.9,3.27,13.3,7,21,0.455,10,49.9,3.15
,13:04:02,5,3590,72.9,3.23,13.3,7,21,0.434,10,49.9,3.11
,13:04:03,5,3590,73.9,3.2,13.3,7,21,0.446,10,49.8,3.09
,13:04:04,5,3590,74.9,3.2,13.3,7,21,0.462,10,49.8,3.09
,13:04:05,5,3590,75.9,3.22,13.3,7,21,0.483,10,49.9,3.11
,13:04:06,5,3590,76.9,3.24,13.3,7,21,0.469,10,49.9,3.13
,13:04:07,5,3590,77.9,3.26,13.3,7,21,0.471,10,49.8,3.15
,13:04:08,5,3590,78.9,3.27,13.3,7,21,0.472,10,49.9,3.15
,13:04:09,5,3590,79.9,3.26,13.3,7,21,0.471,10,49.9,3.15
,13:04:10,5,3590,80.9,3.25,13.3,7,21,0.453,10,49.8,3.14
,13:04:11,5,3590,81.9,3.26,13.3,7,21,0.438,10,49.8,3.14
,13:04:12,5,3590,82.9,3.28,13.3,7,21,0.441,10,49.9,3.17
,13:04:13,5,3590,83.9,3.3,13.3,7,21,0.46,10,49.8,3.19
,13:04:14,5,3590,84.9,3.3,13.3,7,21,0.477,10,49.8,3.19
,13:04:15,5,3590,85.9,3.29,13.3,7,21,0.475,10,49.9,3.18
,13:04:16,5,3590,86.9,3.28,13.3,7,21,0.474,10,49.8,3.17
,13:04:17,5,3590,87.9,3.3,13.3,7,21,0.476,10,49.8,3.18
,13:04:18,5,3590,88.9,3.33,13.3,7,21,0.481,10,49.9,3.22
,13:04:19,5,3590,89.9,3.36,13.3,7,21,0.468,10,49.9,3.25
,13:04:20,5,3590,90.9,3.38,13.3,7,21,0.454,10,49.8,3.26
,13:04:21,5,3590,91.9,3.39,13.3,7,21,0.456,10,49.8,3.27
,13:04:22,5,3590,92.9,3.4,13.3,7,21,0.457,10,49.8,3.28
,13:04:23,5,3590,93.9,3.41,13.3,7,21,0.475,10,49.9,3.29
,13:04:24,5,3590,94.9,3.41,13.3,7,21,0.493,10,49.8,3.29
,13:04:25,5,3590,95.9,3.41,13.3,7,21,0.493,10,49.8,3.3
,13:04:26,5,3590,96.9,3.43,13.3,7,21,0.495,10,49.8,3.31
,13:04:27,5,3590,97.9,3.44,13.3,7,21,0.517,10,49.8,3.32
,13:04:28,5,3590,98.9,3.44,13.3,7,21,0.497,10,49.9,3.32
,13:04:29,5,3590,99.9,3.42,13.3,7,21,0.494,10,49.9,3.29
,13:04:30,5,3590,100.9,3.39,13.3,7,21,0.49,10,49.9,3.27
,13:04:31,5,3590,101.9,3.37,13.3,7,21,0.487,10,49.9,3.26
,13:04:32,5,3590,102.9,3.37,13.3,7,21,0.486,10,49.8,3.25
,13:04:33,5,3590,103.9,3.35,13.3,7,21,0.451,10,49.8,3.24
,13:04:34,5,3590,104.9,3.35,13.3,8,21,0.435,10,49.9,3.23
,13:04:35,5,3590,105.9,3.35,13.3,7,21,0.451,10,49.9,3.24
,13:04:36,5,3590,106.9,3.37,13.3,7,21,0.453,10,49.8,3.25
,13:04:37,5,3590,107.9,3.36,13.3,7,21,0.468,10,49.9,3.24
,13:04:38,5,3590,108.9,3.35,13.3,7,21,0.483,10,49.9,3.23
,13:04:39,5,3590,109.9,3.36,13.3,7,21,0.503,10,49.9,3.24
,13:04:40,5,3590,110.9,3.41,13.3,7,21,0.493,10,49.8,3.3
,13:04:41,5,3590,111.9,3.49,13.3,7,21,0.504,10,49.8,3.38
,13:04:42,5,3590,112.9,3.56,13.3,7,21,0.495,10,49.8,3.44
,13:04:43,5,3590,113.9,3.6,13.3,7,21,0.501,10,49.9,3.47
,13:04:44,5,3590,114.9,3.61,13.3,7,21,0.503,10,49.9,3.49
,13:04:45,5,3590,115.9,3.62,13.3,7,21,0.522,10,49.9,3.49
,13:04:46,5,3590,116.9,3.62,13.3,7,21,0.487,10,49.9,3.5
,13:04:47,5,3590,117.9,3.62,13.3,8,21,0.471,10,49.9,3.5
,13:04:48,5,3590,118.9,3.62,13.3,8,21,0.47,10,49.9,3.49
,13:04:49,5,3590,119.9,3.6,13.3,7,21,0.502,10,49.9,3.48
,13:04:50,5,3590,120.9,3.6,13.3,7,21,0.521,10,49.9,3.48
,13:04:51,5,3590,121.9,3.6,13.3,7,21,0.54,10,49.9,3.48
,13:04:52,5,3590,122.9,3.61,13.3,7,21,0.541,10,49.9,3.49
,13:04:53,5,3590,123.9,3.62,13.3,7,21,0.543,10,49.8,3.5
,13:04:54,5,3590,124.9,3.65,13.3,7,21,0.527,10,49.8,3.52
,13:04:55,5,3590,125.9,3.65,13.3,7,21,0.527,10,49.9,3.52
,13:04:56,5,3590,126.9,3.66,13.3,7,21,0.529,10,49.9,3.54
,13:04:57,5,3590,127.9,3.69,13.3,7,21,0.533,10,49.9,3.56
,13:04:58,5,3590,128.9,3.73,13.3,7,21,0.539,10,49.9,3.61
,13:04:59,5,3590,129.9,3.78,13.3,7,21,0.546,10,49.9,3.65
,13:05:00,5,3590,130.9,3.81,13.3,7,21,0.551,10,49.9,3.68
,13:05:01,5,3590,131.9,3.8,13.3,7,21,0.548,10,49.9,3.66
,13:05:02,5,3590,132.9,3.77,13.3,7,21,0.526,10,49.9,3.64
,13:05:03,5,3590,133.9,3.75,13.3,7,21,0.523,10,49.8,3.62
,13:05:04,5,3590,134.9,3.77,13.3,7,21,0.507,10,49.9,3.64
,13:05:05,5,3590,135.9,3.79,13.3,7,21,0.528,10,49.9,3.66
,13:05:06,5,3590,136.9,3.81,13.3,7,21,0.55,10,49.8,3.68
,13:05:07,5,3590,137.9,3.81,13.3,7,21,0.55,10,49.8,3.68
,13:05:08,5,3590,138.9,3.81,13.3,7,21,0.55,10,49.8,3.67
,13:05:09,5,3590,139.9,3.81,13.3,7,21,0.551,10,49.9,3.68
,13:05:10,5,3590,140.9,3.83,13.3,7,21,0.554,10,49.9,3.7
,13:05:11,5,3590,141.9,3.86,13.3,7,21,0.557,10,49.9,3.73
,13:05:12,5,3590,142.9,3.89,13.3,7,21,0.562,10,49.9,3.76
,13:05:13,5,3590,143.9,3.91,13.3,7,21,0.545,10,49.9,3.78
,13:05:14,5,3590,144.9,3.92,13.3,7,21,0.546,10,49.9,3.79
,13:05:15,5,3590,145.9,3.9,13.3,8,21,0.508,10,49.9,3.77
,13:05:16,5,3590,146.9,3.89,13.3,8,21,0.505,10,49.9,3.75
,13:05:17,5,3590,147.9,3.88,13.3,7,21,0.522,10,49.9,3.75
,13:05:18,5,3590,148.9,3.9,13.3,7,21,0.543,10,49.9,3.76
,13:05:19,5,3590,149.9,3.89,13.3,7,21,0.563,10,49.9,3.76
,13:05:20,5,3590,150.9,3.89,13.3,7,21,0.584,10,49.8,3.76
,13:05:21,5,3590,151.9,3.9,13.3,7,21,0.563,10,49.9,3.76
,13:05:22,5,3590,152.9,3.91,13.3,7,21,0.565,10,49.9,3.78
,13:05:23,5,3590,153.9,3.92,13.3,7,21,0.567,10,49.8,3.79
,13:05:24,5,3590,154.9,3.92,13.3,7,21,0.566,10,49.9,3.79
,13:05:25,5,3590,155.9,3.91,13.3,7,21,0.587,10,49.9,3.78
,13:05:26,5,3590,156.9,3.9,13.3,7,21,0.564,10,49.9,3.77
,13:05:27,5,3590,157.9,3.91,13.3,7,21,0.544,10,49.9,3.77
,13:05:28,5,3590,158.9,3.92,13.3,7,21,0.546,10,49.9,3.78
,13:05:29,5,3590,159.9,3.93,13.3,7,21,0.528,10,49.9,3.79
,13:05:30,5,3590,160.9,3.94,13.3,8,21,0.512,10,49.8,3.8
,13:05:31,5,3590,161.9,3.96,13.3,8,21,0.515,10,49.9,3.83
,13:05:32,5,3590,162.9,3.98,13.3,7,21,0.535,10,49.8,3.84
,13:05:33,5,3590,163.9,3.98,13.3,7,21,0.554,10,49.9,3.84
,13:05:34,5,3590,164.9,3.96,13.3,7,21,0.572,10,49.9,3.82
,13:05:35,5,3590,165.9,3.96,13.3,7,21,0.594,10,49.9,3.82
,13:05:36,5,3590,166.9,3.98,13.3,7,21,0.574,10,49.8,3.84
,13:05:37,5,3590,167.9,4,13.3,7,21,0.578,10,49.9,3.87
,13:05:38,5,3590,168.9,4.02,13.3,7,21,0.56,10,49.9,3.88
,13:05:39,5,3590,169.9,4.02,13.3,7,21,0.56,10,49.9,3.88
,13:05:40,5,3590,170.9,4.02,13.3,7,21,0.58,10,49.9,3.88
,13:05:41,5,3590,171.9,4.02,13.3,7,21,0.559,10,49.9,3.88
,13:05:42,5,3590,172.9,4.02,13.3,7,21,0.559,10,49.9,3.87
,13:05:43,5,3590,173.9,4.01,13.3,7,21,0.558,10,49.9,3.87
,13:05:44,5,3590,174.9,3.99,13.3,7,21,0.556,10,49.9,3.86
,13:05:45,5,3590,175.9,4,13.3,7,21,0.557,10,49.9,3.86
,13:05:46,5,3590,176.9,3.99,13.3,7,21,0.537,10,49.9,3.85
,13:05:47,5,3590,177.9,3.98,13.3,7,21,0.535,10,49.8,3.84
,13:05:48,5,3590,178.9,3.96,13.3,7,21,0.551,10,49.9,3.82
,13:05:49,5,3590,179.9,3.95,13.3,7,21,0.55,10,49.9,3.81
,13:05:50,5,3590,180.9,3.94,13.3,7,21,0.549,10,49.8,3.81
,13:05:51,5,3590,181.9,3.95,13.3,7,22,0.57,10,49.9,3.81
,13:05:52,5,3590,182.9,3.96,13.3,7,22,0.573,10,49.9,3.83
,13:05:53,5,3590,183.9,3.98,13.3,7,22,0.575,10,49.9,3.84
,13:05:54,5,3590,184.9,4.01,13.3,7,22,0.579,10,49.8,3.87
,13:05:55,5,3590,185.9,4.04,13.3,7,22,0.583,10,49.9,3.9
,13:05:56,5,3590,186.9,4.07,13.3,7,22,0.588,10,49.9,3.93
,13:05:57,5,3590,187.9,4.09,13.3,7,22,0.59,10,49.9,3.94
,13:05:58,5,3590,188.9,4.06,13.3,7,21,0.587,10,49.8,3.91
,13:05:59,5,3590,189.9,3.99,13.3,7,21,0.576,10,49.8,3.84
,13:06:00,5,3590,190.9,3.92,13.3,7,21,0.566,10,49.9,3.77
,13:06:01,5,3590,191.9,3.88,13.3,7,21,0.541,10,49.9,3.75
,13:06:02,5,3590,192.9,3.92,13.3,7,21,0.546,10,49.9,3.78
,13:06:03,5,3590,193.9,3.96,13.3,7,21,0.552,10,49.9,3.83
,13:06:04,5,3590,194.9,3.99,13.3,7,21,0.556,10,49.9,3.86
,13:06:05,5,3590,195.9,4.01,13.3,7,21,0.558,10,49.9,3.87
,13:06:06,5,3590,196.9,4.03,13.3,7,21,0.583,10,49.8,3.9
,13:06:07,5,3590,197.9,4.07,13.3,7,21,0.588,10,49.9,3.93
,13:06:08,5,3590,198.9,4.09,13.3,7,21,0.591,10,49.9,3.95
,13:06:09,5,3590,199.9,4.12,13.3,7,21,0.595,10,49.8,3.98
,13:06:10,5,3590,200.9,4.14,13.3,7,21,0.598,10,49.8,4
,13:06:11,5,3590,201.9,4.15,13.3,7,21,0.6,10,49.9,4.01
,13:06:12,5,3590,202.9,4.15,13.3,7,22,0.6,10,49.9,4.01
,13:06:13,5,3590,203.9,4.13,13.3,7,21,0.597,10,49.9,3.98
,13:06:14,5,3590,204.9,4.03,13.3,7,21,0.582,10,49.9,3.88
,13:06:15,5,3590,205.9,3.9,13.3,7,21,0.563,10,49.9,3.75
,13:06:16,5,3590,206.9,3.75,13.3,7,21,0.523,10,49.9,3.61
,13:06:17,5,3590,207.9,3.67,13.3,7,21,0.511,10,49.8,3.53
,13:06:18,5,3590,208.9,3.62,13.3,7,21,0.504,10,49.9,3.49
,13:06:19,5,3590,209.9,3.61,13.3,7,21,0.503,10,49.9,3.49
,13:06:20,5,3590,210.9,3.62,13.3,7,21,0.504,10,49.9,3.5
,13:06:21,5,3590,211.9,3.61,13.3,7,21,0.503,10,49.8,3.49
,13:06:22,5,3590,212.9,3.59,13.3,7,21,0.5,10,49.8,3.46
,13:06:23,5,3590,213.9,3.55,13.3,7,21,0.494,10,49.8,3.42
,13:06:24,5,3590,214.9,3.49,13.3,7,21,0.504,10,49.9,3.37
,13:06:25,5,3590,215.9,3.46,13.3,7,21,0.483,10,49.9,3.34
,13:06:26,5,3590,216.9,3.48,13.3,7,21,0.503,10,49.9,3.37
,13:06:27,5,3590,217.9,3.56,13.3,7,21,0.496,10,49.9,3.44
,13:06:28,5,3590,218.9,3.57,13.3,7,21,0.497,10,49.9,3.44
,13:06:29,5,3590,219.9,3.51,13.3,7,21,0.489,10,49.9,3.38
,13:06:30,5,3590,220.9,3.42,13.3,7,21,0.477,10,49.8,3.3
,13:06:31,5,3590,221.9,3.38,13.3,7,21,0.471,10,49.9,3.27
,13:06:32,5,3590,222.9,3.4,13.3,7,21,0.491,10,49.9,3.29
,13:06:33,5,3590,223.9,3.42,13.3,7,21,0.495,10,49.9,3.31
,13:06:34,5,3590,224.9,3.45,13.3,7,21,0.498,10,49.9,3.33
,13:06:35,5,3590,225.9,3.47,13.3,7,21,0.501,10,49.8,3.35
,13:06:36,5,3590,226.9,3.46,13.3,7,21,0.5,10,49.9,3.34
,13:06:37,5,3590,227.9,3.45,13.3,7,21,0.498,10,49.9,3.32
,13:06:38,5,3590,228.9,3.43,13.3,7,21,0.478,10,49.9,3.31
,13:06:39,5,3590,229.9,3.46,13.3,7,21,0.5,10,49.9,3.35
,13:06:40,5,3590,230.9,3.52,13.3,7,21,0.508,10,49.9,3.4
,13:06:41,5,3590,231.9,3.57,13.3,7,21,0.516,10,49.9,3.45
,13:06:42,5,3590,232.9,3.61,13.3,7,21,0.503,10,49.9,3.48
,13:06:43,5,3590,233.9,3.62,13.3,7,21,0.523,10,49.9,3.5
,13:06:44,5,3590,234.9,3.65,13.3,7,21,0.508,10,49.8,3.52
,13:06:45,5,3590,235.9,3.67,13.3,7,21,0.531,10,49.9,3.55
,13:06:46,5,3590,236.9,3.66,13.3,7,21,0.509,10,49.9,3.52
,13:06:47,5,3590,237.9,3.58,13.3,7,21,0.499,10,49.8,3.45
,13:06:48,5,3590,238.9,3.48,13.3,7,21,0.484,10,49.8,3.35
,13:06:49,5,3590,239.9,3.42,13.3,7,21,0.494,10,49.8,3.3
,13:06:50,5,3590,240.9,3.42,13.3,7,22,0.476,10,49.8,3.3
,13:06:51,5,3590,241.9,3.42,13.3,7,22,0.477,10,49.9,3.3
,13:06:52,5,3590,242.9,3.42,13.3,7,22,0.46,10,49.8,3.3
,13:06:53,5,3590,243.9,3.43,13.3,7,21,0.477,10,49.8,3.31
,13:06:54,5,3590,244.9,3.45,13.3,7,21,0.48,10,49.8,3.33
,13:06:55,5,3590,245.9,3.47,13.3,7,21,0.483,10,49.9,3.35
,13:06:56,5,3590,246.9,3.49,13.3,7,21,0.504,10,49.8,3.37
,13:06:57,5,3590,247.9,3.51,13.3,7,21,0.507,10,49.8,3.39
,13:06:58,5,3590,248.9,3.53,13.3,7,21,0.51,10,49.9,3.42
,13:06:59,5,3590,249.9,3.56,13.3,7,21,0.496,10,49.8,3.44
,13:07:00,5,3590,250.9,3.58,13.3,7,21,0.517,10,49.9,3.46
,13:07:01,5,3590,251.9,3.63,13.3,7,22,0.525,10,49.9,3.52
,13:07:02,5,3590,252.9,3.71,13.3,7,22,0.535,10,49.9,3.59
,13:07:03,5,3590,253.9,3.77,13.3,7,22,0.525,10,49.9,3.64
,13:07:04,5,3590,254.9,3.8,13.3,7,22,0.529,10,49.8,3.67
,13:07:05,5,3590,255.9,3.82,13.3,7,22,0.533,10,49.9,3.7
,13:07:06,5,3590,256.9,3.85,13.3,7,22,0.518,10,49.9,3.72
,13:07:07,5,3590,257.9,3.88,13.3,7,22,0.522,10,49.9,3.75
,13:07:08,5,3590,258.9,3.9,13.3,7,21,0.543,10,49.8,3.77
,13:07:09,5,3590,259.9,3.9,13.3,7,22,0.524,10,49.9,3.76
,13:07:10,5,3590,260.9,3.89,13.3,7,22,0.523,10,49.9,3.76
,13:07:11,5,3590,261.9,3.87,13.3,7,21,0.52,10,49.8,3.73
,13:07:12,5,3590,262.9,3.86,13.3,7,21,0.52,10,49.9,3.73
,13:07:13,5,3590,263.9,3.87,13.3,7,21,0.521,10,49.8,3.74
,13:07:14,5,3590,264.9,3.86,13.3,7,21,0.538,10,49.9,3.73
,13:07:15,5,3590,265.9,3.83,13.3,7,21,0.575,10,49.9,3.7
,13:07:16,5,3590,266.9,3.81,13.3,7,21,0.572,10,49.9,3.68
,13:07:17,5,3590,267.9,3.83,13.3,7,21,0.553,10,49.9,3.7
,13:07:18,5,3590,268.9,3.9,13.3,7,21,0.564,10,49.9,3.78
,13:07:19,5,3590,269.9,3.98,13.3,7,21,0.555,10,49.9,3.85
,13:07:20,5,3590,270.9,4.03,13.3,7,21,0.582,10,49.9,3.9
,13:07:21,5,3590,271.9,4.05,13.3,7,21,0.585,10,49.9,3.91
,13:07:22,5,3590,272.9,4.07,13.3,7,21,0.587,10,49.8,3.93
,13:07:23,5,3590,273.9,4.09,13.3,7,21,0.57,10,49.9,3.96
,13:07:24,5,3590,274.9,4.13,13.3,7,21,0.575,10,49.9,3.99
,13:07:25,5,3590,275.9,4.14,13.3,7,21,0.557,10,49.9,4
,13:07:26,5,3590,276.9,4.12,13.3,7,21,0.574,10,49.9,3.98
,13:07:27,5,3590,277.9,4.06,13.3,7,21,0.587,10,49.9,3.91
,13:07:28,5,3590,278.9,3.99,13.3,7,21,0.598,10,49.9,3.85
,13:07:29,5,3590,279.9,3.97,13.3,7,21,0.574,10,49.9,3.84
,13:07:30,5,3590,280.9,4.01,13.3,7,21,0.579,10,49.9,3.87
,13:07:31,5,3590,281.9,4.05,13.3,7,21,0.586,10,49.8,3.92
,13:07:32,5,3590,282.9,4.05,13.3,7,22,0.586,10,49.9,3.91
,13:07:33,5,3590,283.9,4.06,13.3,7,22,0.586,10,49.9,3.92
,13:07:34,5,3590,284.9,4.08,13.3,7,22,0.568,10,49.9,3.94
,13:07:35,5,3590,285.9,4.12,13.3,7,22,0.554,10,49.9,3.98
,13:07:36,5,3590,286.9,4.15,13.3,7,22,0.559,10,49.9,4.01
,13:07:37,5,3590,287.9,4.16,13.3,7,22,0.579,10,49.9,4.01
,13:07:38,5,3590,288.9,4.14,13.3,7,21,0.577,10,49.9,4
,13:07:39,5,3590,289.9,4.14,13.3,7,21,0.557,10,49.9,4
,13:07:40,5,3590,290.9,4.13,13.3,7,21,0.576,10,49.9,3.99
,13:07:41,5,3590,291.9,4.11,13.3,7,21,0.572,10,49.8,3.96
,13:07:42,5,3590,292.9,4.07,13.3,7,21,0.589,10,49.9,3.93
,13:07:43,5,3590,293.9,4.07,13.3,7,21,0.566,10,49.9,3.93
,13:07:44,5,3590,294.9,4.08,13.3,7,21,0.549,10,49.9,3.94
,13:07:45,5,3590,295.9,4.09,13.3,7,21,0.55,10,49.9,3.95
,13:07:46,5,3590,296.9,4.09,13.3,7,21,0.57,10,49.9,3.95
,13:07:47,5,3590,297.9,4.09,13.3,7,21,0.591,10,49.9,3.95
,13:07:48,5,3590,298.9,4.11,13.3,7,21,0.593,10,49.9,3.97
,13:07:49,5,3590,299.9,4.14,13.3,7,21,0.577,10,49.9,4.01
,13:07:50,5,3590,300.9,4.18,13.3,7,22,0.604,10,49.9,4.04
,13:07:51,5,3590,301.9,4.22,13.3,7,22,0.609,10,49.9,4.08
,13:07:52,5,3590,302.9,4.23,13.3,7,22,0.59,10,49.9,4.09
,13:07:53,5,3590,303.9,4.24,13.3,7,22,0.59,10,49.9,4.09
,13:07:54,5,3590,304.9,4.23,13.3,7,22,0.589,10,49.9,4.08
,13:07:55,5,3590,305.9,4.23,13.3,7,22,0.611,10,49.9,4.08
,13:07:56,5,3590,306.9,4.24,13.3,7,21,0.612,10,49.9,4.09
,13:07:57,5,3590,307.9,4.26,13.3,7,21,0.616,10,49.9,4.12
,13:07:58,5,3590,308.9,4.3,13.3,7,22,0.621,10,49.9,4.15
,13:07:59,5,3590,309.9,4.33,13.3,7,22,0.625,10,49.9,4.18
,13:08:00,5,3590,310.9,4.34,13.3,7,22,0.605,10,49.9,4.2
,13:08:01,5,3590,311.9,4.36,13.3,7,22,0.607,10,49.9,4.21
,13:08:02,5,3590,312.9,4.37,13.3,7,21,0.632,10,49.9,4.22
,13:08:03,5,3590,313.9,4.37,13.3,7,21,0.631,10,49.9,4.22
,13:08:04,5,3590,314.9,4.33,13.3,7,21,0.649,10,49.9,4.17
,13:08:05,5,3590,315.9,4.3,13.3,7,22,0.599,10,49.9,4.15
,13:08:06,5,3590,316.9,4.28,13.3,7,22,0.576,10,49.9,4.13
,13:08:07,5,3590,317.9,4.27,13.3,7,22,0.575,10,49.9,4.12
,13:08:08,5,3590,318.9,4.24,13.3,7,21,0.591,10,49.9,4.09
,13:08:09,5,3590,319.9,4.23,13.3,7,21,0.589,10,49.9,4.08
,13:08:10,5,3590,320.9,4.23,13.3,7,21,0.611,10,49.8,4.08
,13:08:11,5,3590,321.9,4.25,13.3,7,22,0.613,10,49.9,4.1
,13:08:12,5,3590,322.9,4.26,13.3,7,21,0.593,10,49.9,4.11
,13:08:13,5,3590,323.9,4.27,13.3,7,22,0.595,10,49.9,4.12
,13:08:14,5,3590,324.9,4.27,13.3,7,21,0.595,10,49.8,4.12
,13:08:15,5,3590,325.9,4.27,13.3,7,21,0.617,10,49.8,4.13
,13:08:16,5,3590,326.9,4.3,13.3,7,21,0.621,10,49.9,4.15
,13:08:17,5,3590,327.9,4.34,13.3,7,22,0.604,10,49.8,4.19
,13:08:18,5,3590,328.9,4.39,13.3,7,22,0.611,10,49.9,4.24
,13:08:19,5,3590,329.9,4.39,13.3,7,22,0.612,10,49.9,4.24
,13:08:20,5,3590,330.9,4.39,13.3,7,22,0.611,10,49.8,4.24
,13:08:21,5,3590,331.9,4.37,13.3,7,22,0.632,10,49.9,4.22
,13:08:22,5,3590,332.9,4.38,13.3,7,22,0.61,10,49.9,4.23
,13:08:23,5,3590,333.9,4.4,13.3,7,22,0.613,10,49.9,4.25
,13:08:24,5,3590,334.9,4.42,13.3,7,22,0.595,10,49.9,4.27
,13:08:25,5,3590,335.9,4.43,13.3,7,22,0.617,10,49.9,4.28
,13:08:26,5,3590,336.9,4.42,13.3,7,21,0.638,10,49.9,4.27
,13:08:27,5,3590,337.9,4.44,13.3,7,21,0.641,10,49.9,4.29
,13:08:28,5,3590,338.9,4.46,13.3,7,21,0.645,10,49.9,4.31
,13:08:29,5,3590,339.9,4.49,13.3,7,21,0.625,10,49.9,4.33
,13:08:30,5,3590,340.9,4.48,13.3,7,22,0.624,10,49.9,4.32
,13:08:31,5,3590,341.9,4.46,13.3,7,22,0.669,10,49.9,4.3
,13:08:32,5,3590,342.9,4.44,13.3,7,22,0.666,10,49.9,4.28
,13:08:33,5,3590,343.9,4.43,13.3,7,21,0.64,10,49.9,4.28
,13:08:34,5,3590,344.9,4.44,13.3,7,22,0.641,10,49.9,4.28
,13:08:35,5,3590,345.9,4.45,13.3,7,22,0.62,10,49.9,4.3
,13:08:36,5,3590,346.9,4.47,13.3,7,22,0.602,10,49.9,4.32
,13:08:37,5,3590,347.9,4.48,13.3,7,22,0.602,10,49.9,4.33
,13:08:38,5,3590,348.9,4.49,13.3,7,22,0.625,10,49.9,4.33
,13:08:39,5,3590,349.9,4.49,13.3,7,22,0.626,10,49.9,4.34
,13:08:40,5,3590,350.9,4.52,13.3,7,22,0.63,10,49.9,4.36
,13:08:41,5,3590,351.9,4.53,13.3,7,22,0.609,10,49.9,4.37
,13:08:42,5,3590,352.9,4.5,13.3,7,22,0.606,10,49.9,4.35
,13:08:43,5,3590,353.9,4.48,13.3,7,22,0.624,10,49.9,4.32
,13:08:44,5,3590,354.9,4.46,13.3,7,22,0.645,10,49.9,4.31
,13:08:45,5,3590,355.9,4.47,13.3,7,22,0.623,10,49.9,4.32
,13:08:46,5,3590,356.9,4.47,13.3,7,22,0.646,10,49.9,4.32
,13:08:47,5,3590,357.9,4.47,13.3,7,22,0.646,10,49.9,4.32
,13:08:48,5,3590,358.9,4.49,13.3,7,22,0.673,10,49.9,4.34
,13:08:49,5,3590,359.9,4.53,13.3,7,22,0.655,10,49.9,4.38
,13:08:50,5,3590,360.9,4.56,13.3,7,22,0.614,10,49.9,4.41
,13:08:51,5,3590,361.9,4.57,13.3,7,22,0.636,10,49.9,4.41
,13:08:52,5,3590,362.9,4.54,13.3,7,22,0.656,10,49.9,4.38
,13:08:53,5,3590,363.9,4.53,13.3,7,22,0.655,10,49.9,4.37
,13:08:54,5,3590,364.9,4.54,13.3,7,22,0.656,10,49.9,4.39
,13:08:55,5,3590,365.9,4.58,13.3,7,22,0.638,10,49.9,4.42
,13:08:56,5,3590,366.9,4.59,13.3,7,22,0.64,10,49.9,4.43
,13:08:57,5,3590,367.9,4.59,13.3,7,22,0.663,10,49.8,4.43
,13:08:58,5,3590,368.9,4.58,13.3,7,22,0.662,10,49.9,4.42
,13:08:59,5,3590,369.9,4.58,13.3,7,22,0.617,10,49.9,4.43
,13:09:00,5,3590,370.9,4.58,13.3,7,22,0.638,10,49.9,4.42
,13:09:01,5,3590,371.9,4.56,13.3,7,22,0.659,10,49.9,4.4
,13:09:02,5,3590,372.9,4.57,13.3,7,22,0.685,10,49.9,4.41
,13:09:03,5,3590,373.9,4.61,13.3,7,22,0.642,10,49.9,4.45
,13:09:04,5,3590,374.9,4.64,13.3,7,22,0.646,10,49.9,4.48
,13:09:05,5,3590,375.9,4.61,13.3,7,22,0.62,10,49.9,4.45
,13:09:06,5,3590,376.9,4.56,13.3,7,22,0.659,10,49.9,4.4
,13:09:07,5,3590,377.9,4.54,13.3,7,22,0.656,10,49.9,4.39
,13:09:08,5,3590,378.9,4.57,13.3,7,22,0.686,10,49.9,4.42
,13:09:09,5,3590,379.9,4.6,13.3,7,22,0.664,10,49.9,4.44
,13:09:10,5,3590,380.9,4.61,13.3,7,22,0.642,10,49.9,4.45
,13:09:11,5,3590,381.9,4.59,13.3,7,22,0.64,10,49.9,4.43
,13:09:12,5,3590,382.9,4.53,13.3,7,22,0.632,10,49.9,4.37
,13:09:13,5,3590,383.9,4.46,13.3,7,22,0.621,10,49.9,4.29
,13:09:14,5,3590,384.9,4.18,13.3,7,22,0.582,10,49.9,4.01
,13:09:15,5,3590,385.9,3.85,13.3,7,22,0.536,10,49.9,3.68
,13:09:16,5,3590,386.9,3.53,13.3,7,22,0.492,10,49.9,3.39
,13:09:17,5,3590,387.9,3.47,13.3,7,22,0.502,10,49.9,3.36
,13:09:18,5,3590,388.9,3.59,13.3,7,22,0.519,10,49.9,3.48
,13:09:19,5,3590,389.9,3.76,13.3,7,22,0.543,10,49.9,3.64
,13:09:20,5,3590,390.9,3.88,13.3,7,22,0.541,10,49.9,3.75
,13:09:21,5,3590,391.9,3.91,13.3,7,22,0.526,10,49.9,3.77
,13:09:22,5,3590,392.9,3.87,13.3,7,22,0.54,10,49.9,3.73
,13:09:23,5,3590,393.9,3.84,13.3,7,22,0.554,10,49.8,3.7
,13:09:24,5,3590,394.9,3.84,13.3,7,22,0.555,10,49.9,3.71
,13:09:25,5,3590,395.9,3.89,13.3,7,22,0.541,10,49.9,3.76
,13:09:26,5,3590,396.9,3.93,13.3,7,22,0.548,10,49.9,3.8
,13:09:27,5,3590,397.9,3.97,13.3,7,22,0.553,10,49.9,3.83
,13:09:28,5,3590,398.9,3.98,13.3,7,22,0.598,10,49.9,3.85
,13:09:29,5,3590,399.9,4.02,13.3,7,22,0.581,10,49.9,3.89
,13:09:30,5,3590,400.9,4.08,13.3,7,22,0.589,10,49.9,3.94
,13:09:31,5,3590,401.9,4.13,13.3,7,22,0.575,10,49.9,3.99
,13:09:32,5,3590,402.9,4.13,13.3,7,22,0.597,10,49.9,3.99
,13:09:33,5,3590,403.9,4.12,13.3,7,22,0.595,10,49.9,3.97
,13:09:34,5,3590,404.9,4.09,13.3,7,22,0.569,10,49.9,3.94
,13:09:35,5,3590,405.9,4.06,13.3,7,22,0.566,10,49.9,3.92
,13:09:36,5,3590,406.9,4.04,13.3,7,22,0.562,10,49.9,3.9
,13:09:37,5,3590,407.9,4.04,13.3,7,22,0.583,10,49.8,3.9
,13:09:38,5,3590,408.9,4.09,13.3,7,22,0.613,10,49.9,3.95
,13:09:39,5,3590,409.9,4.16,13.3,7,22,0.6,10,49.9,4.02
,13:09:40,5,3590,410.9,4.2,13.3,7,22,0.565,10,49.9,4.06
,13:09:41,5,3590,411.9,4.18,13.3,7,22,0.562,10,49.9,4.03
,13:09:42,5,3590,412.9,4.13,13.3,7,22,0.597,10,49.9,3.98
,13:09:43,5,3590,413.9,4.05,13.3,7,22,0.585,10,49.9,3.9
,13:09:44,5,3590,414.9,3.94,13.3,7,22,0.548,10,49.9,3.79
,13:09:45,5,3590,415.9,3.81,13.3,7,22,0.512,10,49.9,3.66
,13:09:46,5,3590,416.9,3.73,13.3,7,22,0.52,10,49.9,3.6
,13:09:47,5,3590,417.9,3.72,13.3,7,22,0.518,10,49.9,3.59
,13:09:48,5,3590,418.9,3.73,13.3,7,22,0.519,10,49.9,3.6
,13:09:49,5,3590,419.9,3.77,13.3,7,22,0.525,10,49.9,3.64
,13:09:50,5,3590,420.9,3.82,13.3,7,22,0.551,10,49.9,3.69
,13:09:51,5,3590,421.9,3.88,13.3,7,22,0.561,10,49.9,3.75
,13:09:52,5,3590,422.9,3.94,13.3,7,22,0.592,10,49.9,3.81
,13:09:53,5,3590,423.9,4.01,13.3,7,22,0.558,10,49.9,3.87
,13:09:54,5,3590,424.9,4.04,13.3,7,22,0.543,10,49.9,3.9
,13:09:55,5,3590,425.9,4.01,13.3,7,22,0.558,10,49.9,3.86
,13:09:56,5,3590,426.9,3.96,13.3,7,22,0.572,10,49.9,3.82
,13:09:57,5,3590,427.9,3.95,13.3,7,22,0.55,10,49.9,3.81
,13:09:58,5,3590,428.9,3.98,13.3,7,22,0.575,10,49.9,3.85
,13:09:59,5,3590,429.9,4.03,13.3,7,22,0.562,10,49.9,3.9
,13:10:00,5,3590,430.9,4.05,13.3,7,22,0.564,10,49.9,3.91
,13:10:01,5,3590,431.9,4.05,13.3,7,22,0.585,10,49.8,3.91
,13:10:02,5,3590,432.9,4.07,13.3,7,22,0.587,10,49.9,3.93
,13:10:03,5,3590,433.9,4.12,13.3,7,22,0.595,10,49.9,3.98
,13:10:04,5,3590,434.9,4.16,13.3,7,22,0.579,10,49.9,4.02
,13:10:05,5,3590,435.9,4.16,13.3,7,22,0.58,10,49.9,4.01
,13:10:06,5,3590,436.9,4.12,13.3,7,22,0.618,10,49.9,3.98
,13:10:07,5,3590,437.9,4.08,13.3,7,22,0.589,10,49.9,3.93
,13:10:08,5,3590,438.9,4.07,13.3,7,22,0.568,10,49.9,3.94
,13:10:09,5,3590,439.9,4.15,13.3,7,22,0.558,10,49.9,4.01
,13:10:10,5,3590,440.9,4.24,13.3,7,22,0.57,10,49.9,4.1
,13:10:11,5,3590,441.9,4.31,13.3,7,22,0.6,10,49.9,4.16
,13:10:12,5,3590,442.9,4.33,13.3,7,22,0.625,10,49.9,4.18
,13:10:13,5,3590,443.9,4.33,13.3,7,22,0.603,10,49.9,4.18
,13:10:14,5,3590,444.9,4.32,13.3,7,22,0.602,10,49.9,4.17
,13:10:15,5,3590,445.9,4.3,13.3,7,22,0.599,10,49.9,4.15
,13:10:16,5,3590,446.9,4.29,13.3,7,22,0.62,10,49.9,4.14
,13:10:17,5,3590,447.9,4.31,13.3,7,22,0.622,10,49.9,4.16
,13:10:18,5,3590,448.9,4.36,13.3,7,22,0.63,10,49.9,4.22
,13:10:19,5,3590,449.9,4.42,13.3,7,22,0.616,10,49.9,4.27
,13:10:20,5,3590,450.9,4.44,13.3,7,22,0.618,10,49.9,4.29
,13:10:21,5,3590,451.9,4.43,13.3,7,22,0.617,10,49.9,4.27
,13:10:22,5,3590,452.9,4.4,13.3,7,22,0.636,10,49.9,4.25
,13:10:23,5,3590,453.9,4.42,13.3,7,22,0.638,10,49.9,4.27
,13:10:24,5,3590,454.9,4.45,13.3,7,22,0.643,10,49.9,4.3
,13:10:25,5,3590,455.9,4.49,13.3,7,22,0.648,10,49.9,4.33
,13:10:26,5,3590,456.9,4.51,13.3,7,22,0.651,10,49.9,4.35
,13:10:27,5,3590,457.9,4.52,13.3,7,22,0.653,10,49.9,4.36
,13:10:28,5,3590,458.9,4.53,13.3,7,22,0.632,10,49.9,4.38
,13:10:29,5,3590,459.9,4.55,13.3,7,22,0.634,10,49.9,4.39
,13:10:30,5,3590,460.9,4.56,13.3,7,22,0.635,10,49.9,4.4
,13:10:31,5,3590,461.9,4.56,13.3,7,22,0.635,10,49.9,4.4
,13:10:32,5,3590,462.9,4.55,13.3,7,22,0.657,10,49.9,4.39
,13:10:33,5,3590,463.9,4.56,13.3,7,22,0.635,10,49.9,4.4
,13:10:34,5,3590,464.9,4.58,13.3,7,22,0.616,10,49.9,4.43
,13:10:35,5,3590,465.9,4.59,13.3,7,22,0.639,10,49.9,4.43
,13:10:36,5,3590,466.9,4.56,13.3,7,22,0.659,10,49.9,4.4
,13:10:37,5,3590,467.9,4.54,13.3,7,22,0.656,10,49.9,4.39
,13:10:38,5,3590,468.9,4.56,13.3,7,22,0.635,10,49.9,4.4
,13:10:39,5,3590,469.9,4.58,13.3,7,22,0.638,10,49.9,4.42
,13:10:40,5,3590,470.9,4.58,13.3,7,22,0.638,10,49.9,4.42
,13:10:41,5,3590,471.9,4.56,13.3,7,22,0.659,10,49.9,4.4
,13:10:42,5,3590,472.9,4.56,13.3,7,22,0.635,10,49.9,4.4
,13:10:43,5,3590,473.9,4.57,13.3,7,22,0.636,10,49.9,4.41
,13:10:44,5,3590,474.9,4.56,13.3,7,22,0.635,10,49.9,4.4
,13:10:45,5,3590,475.9,4.55,13.3,7,22,0.682,10,49.9,4.39
,13:10:46,5,3590,476.9,4.55,13.3,7,22,0.658,10,49.9,4.4
,13:10:47,5,3590,477.9,4.59,13.3,7,22,0.639,10,49.9,4.43
,13:10:48,5,3590,478.9,4.62,13.3,7,22,0.644,10,49.9,4.46
,13:10:49,5,3590,479.9,4.64,13.3,7,22,0.646,10,49.8,4.48
,13:10:50,5,3590,480.9,4.64,13.3,7,22,0.647,10,49.9,4.48
,13:10:51,5,3590,481.9,4.62,13.3,7,22,0.622,10,49.8,4.46
,13:10:52,5,3590,482.9,4.59,13.3,7,22,0.617,10,49.9,4.43
,13:10:53,5,3590,483.9,4.55,13.3,7,22,0.634,10,49.9,4.39
,13:10:54,5,3590,484.9,4.54,13.3,7,22,0.681,10,49.9,4.38
,13:10:55,5,3590,485.9,4.56,13.3,7,22,0.659,10,49.9,4.4
,13:10:56,5,3590,486.9,4.59,13.3,7,22,0.617,10,49.9,4.43
,13:10:57,5,3590,487.9,4.6,13.3,7,22,0.618,10,49.9,4.44
,13:10:58,5,3590,488.9,4.59,13.3,7,22,0.617,10,49.9,4.43
,13:10:59,5,3590,489.9,4.57,13.3,7,22,0.636,10,49.9,4.41
,13:11:00,5,3590,490.9,4.56,13.3,7,22,0.636,10,49.9,4.41
,13:11:01,5,3590,491.9,4.56,13.3,7,22,0.659,10,49.9,4.4
,13:11:02,5,3590,492.9,4.55,13.3,7,22,0.658,10,49.9,4.39
,13:11:03,5,3590,493.9,4.55,13.3,7,22,0.657,10,49.9,4.39
,13:11:04,5,3590,494.9,4.56,13.3,7,22,0.635,10,49.9,4.4
,13:11:05,5,3590,495.9,4.57,13.3,7,22,0.66,10,49.9,4.41
,13:11:06,5,3590,496.9,4.58,13.3,7,22,0.661,10,49.9,4.42
,13:11:07,5,3590,497.9,4.58,13.3,7,22,0.662,10,49.9,4.43
,13:11:08,5,3590,498.9,4.61,13.3,7,22,0.642,10,49.9,4.45
,13:11:09,5,3590,499.9,4.62,13.3,7,22,0.644,10,49.9,4.46
,13:11:10,5,3590,500.9,4.62,13.3,7,22,0.644,10,49.9,4.47
,13:11:11,5,3590,501.9,4.61,13.3,7,22,0.667,10,49.9,4.45
,13:11:12,5,3590,502.9,4.63,13.3,7,22,0.644,10,49.8,4.47
,13:11:13,5,3590,503.9,4.64,13.3,7,22,0.646,10,49.9,4.48
,13:11:14,5,3590,504.9,4.63,13.3,7,22,0.645,10,49.9,4.47
,13:11:15,5,3590,505.9,4.6,13.3,7,22,0.665,10,49.9,4.44
,13:11:16,5,3590,506.9,4.6,13.3,7,22,0.691,10,49.9,4.44
,13:11:17,5,3590,507.9,4.63,13.3,7,22,0.695,10,49.9,4.47
,13:11:18,5,3590,508.9,4.67,13.3,7,22,0.675,10,49.9,4.51
,13:11:19,5,3590,509.9,4.7,13.3,7,22,0.632,10,49.9,4.54
,13:11:20,5,3590,510.9,4.7,13.3,7,22,0.632,10,49.9,4.54
,13:11:21,5,3590,511.9,4.67,13.3,7,22,0.651,10,49.9,4.51
,13:11:22,5,3590,512.9,4.64,13.3,7,22,0.696,10,49.9,4.48
,13:11:23,5,3590,513.9,4.64,13.3,7,22,0.696,10,49.9,4.48
,13:11:24,5,3590,514.9,4.67,13.3,7,22,0.7,10,49.9,4.51
,13:11:25,5,3590,515.9,4.7,13.3,7,22,0.655,10,49.9,4.54
,13:11:26,5,3590,516.9,4.71,13.3,7,22,0.657,10,49.9,4.55
,13:11:27,5,3590,517.9,4.71,13.3,7,22,0.634,10,49.8,4.55
,13:11:28,5,3590,518.9,4.69,13.3,7,22,0.654,10,49.9,4.53
,13:11:29,5,3590,519.9,4.66,13.3,7,22,0.673,10,49.8,4.49
,13:11:30,5,3590,520.9,4.64,13.3,7,22,0.67,10,49.9,4.48
,13:11:31,5,3590,521.9,4.65,13.3,7,22,0.648,10,49.9,4.5
,13:11:32,5,3590,522.9,4.67,13.3,7,22,0.651,10,49.9,4.51
,13:11:33,5,3590,523.9,4.68,13.3,7,22,0.651,10,49.9,4.51
,13:11:34,5,3590,524.9,4.65,13.3,7,22,0.648,10,49.9,4.49
,13:11:35,5,3590,525.9,4.63,13.3,7,22,0.645,10,49.9,4.47
,13:11:36,5,3590,526.9,4.61,13.3,7,22,0.643,10,49.9,4.45
,13:11:37,5,3590,527.9,4.61,13.3,7,22,0.666,10,49.9,4.45
,13:11:38,5,3590,528.9,4.62,13.3,7,22,0.668,10,49.8,4.47
,13:11:39,5,3590,529.9,4.65,13.3,7,22,0.672,10,49.8,4.49
,13:11:40,5,3590,530.9,4.67,13.3,7,22,0.651,10,49.9,4.51
,13:11:41,5,3590,531.9,4.66,13.3,7,22,0.649,10,49.9,4.5
,13:11:42,5,3590,532.9,4.62,13.3,7,22,0.622,10,49.9,4.46
,13:11:43,5,3590,533.9,4.58,13.3,7,22,0.662,10,49.9,4.43
,13:11:44,5,3590,534.9,4.59,13.3,7,22,0.663,10,49.9,4.43
,13:11:45,5,3590,535.9,4.63,13.3,7,22,0.645,10,49.9,4.47
,13:11:46,5,3590,536.9,4.65,13.3,7,22,0.625,10,49.9,4.49
,13:11:47,5,3590,537.9,4.65,13.3,7,22,0.647,10,49.9,4.49
,13:11:48,5,3590,538.9,4.63,13.3,7,22,0.669,10,49.9,4.47
,13:11:49,5,3590,539.9,4.63,13.3,7,22,0.669,10,49.9,4.47
,13:11:50,5,3590,540.9,4.64,13.3,7,22,0.671,10,49.9,4.49
,13:11:51,5,3590,541.9,4.67,13.3,7,22,0.651,10,49.9,4.52
,13:11:52,5,3590,542.9,4.7,13.3,7,22,0.655,10,49.9,4.54
,13:11:53,5,3590,543.9,4.68,13.3,7,22,0.653,10,49.8,4.52
,13:11:54,5,3590,544.9,4.66,13.3,7,22,0.673,10,49.9,4.5
,13:11:55,5,3590,545.9,4.67,13.3,7,22,0.674,10,49.9,4.51
,13:11:56,5,3590,546.9,4.71,13.3,7,22,0.656,10,49.9,4.55
,13:11:57,5,3590,547.9,4.74,13.3,7,22,0.66,10,49.9,4.57
,13:11:58,5,3590,548.9,4.72,13.3,7,22,0.681,10,49.9,4.55
,13:11:59,5,3590,549.9,4.7,13.3,7,22,0.705,10,49.9,4.54
,13:12:00,5,3590,550.9,4.71,13.3,7,22,0.707,10,49.9,4.55
,13:12:01,5,3590,551.9,4.76,13.3,7,22,0.663,10,49.8,4.59
,13:12:02,5,3590,552.9,4.78,13.3,7,22,0.666,10,49.9,4.62
,13:12:03,5,3590,553.9,4.8,13.3,7,22,0.669,10,49.9,4.63
,13:12:04,5,3590,554.9,4.8,13.3,7,22,0.669,10,49.9,4.64
,13:12:05,5,3590,555.9,4.81,13.3,7,22,0.67,10,49.9,4.64
,13:12:06,5,3590,556.9,4.8,13.3,7,22,0.669,10,49.9,4.64
,13:12:07,5,3590,557.9,4.78,13.3,7,22,0.642,10,49.9,4.6
,13:12:08,5,3590,558.9,4.73,13.3,7,22,0.659,10,49.9,4.57
,13:12:09,5,3590,559.9,4.7,13.3,7,22,0.679,10,49.9,4.54
,13:12:10,5,3590,560.9,4.7,13.3,7,22,0.68,10,49.9,4.54
,13:12:11,5,3590,561.9,4.73,13.3,7,22,0.683,10,49.9,4.57
,13:12:12,5,3590,562.9,4.75,13.3,7,22,0.662,10,49.9,4.58
,13:12:13,5,3590,563.9,4.74,13.3,7,22,0.661,10,49.8,4.57
,13:12:14,5,3590,564.9,4.72,13.3,7,22,0.681,10,49.9,4.55
,13:12:15,5,3590,565.9,4.71,13.3,7,22,0.707,10,49.9,4.55
,13:12:16,5,3590,566.9,4.72,13.3,7,22,0.682,10,49.9,4.56
,13:12:17,5,3590,567.9,4.72,13.3,7,22,0.657,10,49.9,4.55
,13:12:18,5,3590,568.9,4.69,13.3,7,22,0.654,10,49.9,4.53
,13:12:19,5,3590,569.9,4.67,13.3,7,22,0.65,10,49.9,4.5
,13:12:20,5,3590,570.9,4.65,13.3,7,22,0.672,10,49.9,4.49
,13:12:21,5,3590,571.9,4.65,13.3,7,22,0.672,10,49.9,4.49
,13:12:22,5,3590,572.9,4.69,13.3,7,22,0.654,10,49.9,4.53
,13:12:23,5,3590,573.9,4.74,13.3,7,22,0.661,10,49.9,4.58
,13:12:24,5,3590,574.9,4.76,13.3,7,22,0.663,10,49.9,4.59
,13:12:25,5,3590,575.9,4.73,13.3,7,22,0.684,10,49.8,4.57
,13:12:26,5,3590,576.9,4.71,13.3,7,22,0.656,10,49.9,4.55
,13:12:27,5,3590,577.9,4.72,13.3,7,22,0.657,10,49.9,4.56
,13:12:28,5,3590,578.9,4.74,13.3,7,22,0.66,10,49.9,4.57
,13:12:29,5,3590,579.9,4.72,13.3,7,22,0.657,10,49.9,4.55
,13:12:30,5,3590,580.9,4.68,13.3,7,22,0.652,10,49.9,4.52
,13:12:31,5,3590,581.9,4.65,13.3,7,22,0.648,10,49.9,4.49
,13:12:32,5,3590,582.9,4.65,13.3,7,22,0.672,10,49.9,4.49
,13:12:33,5,3590,583.9,4.68,13.3,7,22,0.677,10,49.9,4.53
,13:12:34,5,3590,584.9,4.72,13.3,7,22,0.657,10,49.9,4.56
,13:12:35,5,3590,585.9,4.72,13.3,7,22,0.658,10,49.9,4.56
,13:12:36,5,3590,586.9,4.69,13.3,7,22,0.653,10,49.9,4.52
,13:12:37,5,3590,587.9,4.64,13.3,7,22,0.647,10,49.9,4.48
,13:12:38,5,3590,588.9,4.63,13.3,7,22,0.645,10,49.9,4.47
,13:12:39,5,3590,589.9,4.63,13.3,7,22,0.668,10,49.9,4.47
,13:12:40,5,3590,590.9,4.63,13.3,7,22,0.669,10,49.9,4.47
,13:12:41,5,3590,591.9,4.65,13.3,7,22,0.698,10,49.9,4.5
,13:12:42,5,3590,592.9,4.69,13.3,7,22,0.677,10,49.9,4.53
,13:12:43,5,3590,593.9,4.72,13.3,7,22,0.682,10,49.9,4.56
,13:12:44,5,3590,594.9,4.73,13.3,7,22,0.659,10,49.9,4.57
,13:12:45,5,3590,595.9,4.72,13.3,7,22,0.682,10,49.9,4.56
,13:12:46,5,3590,596.9,4.7,13.3,7,22,0.679,10,49.9,4.54
,13:12:47,5,3590,597.9,4.7,13.3,7,22,0.655,10,49.9,4.54
,13:12:48,5,3590,598.9,4.71,13.3,7,22,0.634,10,49.9,4.55
,13:12:49,5,3590,599.9,4.74,13.3,7,22,0.685,10,49.9,4.58
,13:12:50,5,3590,600.9,4.75,13.3,7,22,0.686,10,49.9,4.59
,13:12:51,5,3590,601.9,4.76,13.3,7,22,0.664,10,49.9,4.6
,13:12:52,5,3590,602.9,4.78,13.3,7,22,0.665,10,49.9,4.61
,13:12:53,5,3590,603.9,4.78,13.3,7,22,0.666,10,49.9,4.61
,13:12:54,5,3590,604.9,4.77,13.3,7,22,0.664,10,49.9,4.6
,13:12:55,5,3590,605.9,4.77,13.3,7,22,0.664,10,49.9,4.6
,13:12:56,5,3590,606.9,4.76,13.3,7,22,0.664,10,49.9,4.6
,13:12:57,5,3590,607.9,4.77,13.3,7,22,0.664,10,49.9,4.6
,13:12:58,5,3590,608.9,4.73,13.3,7,22,0.684,10,49.9,4.57
,13:12:59,5,3590,609.9,4.7,13.3,7,22,0.654,10,49.9,4.53
,13:13:00,5,3590,610.9,4.66,13.3,7,22,0.627,10,49.9,4.5
,13:13:01,5,3590,611.9,4.66,13.3,7,22,0.649,10,49.9,4.5
,13:13:02,5,3590,612.9,4.67,13.3,7,22,0.65,10,49.9,4.51
,13:13:03,5,3590,613.9,4.68,13.3,7,22,0.651,10,49.9,4.51
,13:13:04,5,3590,614.9,4.66,13.3,7,22,0.649,10,49.9,4.5
,13:13:05,5,3590,615.9,4.64,13.3,7,22,0.671,10,49.9,4.48
,13:13:06,5,3590,616.9,4.62,13.3,7,22,0.693,10,49.9,4.46
,13:13:07,5,3590,617.9,4.64,13.3,7,22,0.67,10,49.9,4.48
,13:13:08,5,3590,618.9,4.68,13.3,7,22,0.63,10,49.9,4.52
,13:13:09,5,3590,619.9,4.7,13.3,7,22,0.654,10,49.8,4.53
,13:13:10,5,3590,620.9,4.67,13.3,7,22,0.65,10,49.9,4.5
,13:13:11,5,3590,621.9,4.63,13.3,7,22,0.644,10,49.9,4.46
,13:13:12,5,3590,622.9,4.63,13.3,7,22,0.644,10,49.9,4.47
,13:13:13,5,3590,623.9,4.64,13.3,7,22,0.696,10,49.9,4.48
,13:13:14,5,3590,624.9,4.65,13.3,7,22,0.698,10,49.9,4.5
,13:13:15,5,3590,625.9,4.68,13.3,7,22,0.676,10,49.9,4.52
,13:13:16,5,3590,626.9,4.7,13.3,7,22,0.679,10,49.9,4.54
,13:13:17,5,3590,627.9,4.7,13.3,7,22,0.679,10,49.9,4.54
,13:13:18,5,3590,628.9,4.7,13.3,7,22,0.654,10,49.9,4.53
,13:13:19,5,3590,629.9,4.7,13.3,7,22,0.632,10,49.9,4.54
,13:13:20,5,3590,630.9,4.72,13.3,7,22,0.635,10,49.9,4.56
,13:13:21,5,3590,631.9,4.65,13.3,7,22,0.648,10,49.9,4.48
,13:13:22,5,3590,632.9,4.49,13.3,7,22,0.626,10,49.9,4.32
,13:13:23,5,3590,633.9,4.33,13.3,7,22,0.603,10,49.9,4.16
,13:13:24,5,3590,634.9,4.27,13.3,7,22,0.595,10,49.9,4.12
,13:13:25,5,3590,635.9,4.34,13.3,7,22,0.626,10,49.9,4.19
,13:13:26,5,3590,636.9,4.43,13.3,7,22,0.639,10,49.9,4.28
,13:13:27,5,3590,637.9,4.52,13.3,7,22,0.629,10,49.9,4.37
,13:13:28,5,3590,638.9,4.57,13.3,7,22,0.636,10,49.9,4.41
,13:13:29,5,3590,639.9,4.61,13.3,7,22,0.665,10,49.9,4.45
,13:13:30,5,3590,640.9,4.64,13.3,7,22,0.647,10,49.9,4.49
,13:13:31,5,3590,641.9,4.67,13.3,7,22,0.651,10,49.9,4.51
,13:13:32,5,3590,642.9,4.68,13.3,7,22,0.652,10,49.9,4.52
,13:13:33,5,3590,643.9,4.67,13.3,7,22,0.701,10,49.9,4.51
,13:13:34,5,3590,644.9,4.69,13.3,7,22,0.678,10,49.9,4.53
,13:13:35,5,3590,645.9,4.73,13.3,7,22,0.659,10,49.9,4.57
,13:13:36,5,3590,646.9,4.76,13.3,7,22,0.64,10,49.9,4.59
,13:13:37,5,3590,647.9,4.74,13.3,7,22,0.637,10,49.9,4.57
,13:13:38,5,3590,648.9,4.71,13.3,7,22,0.657,10,49.9,4.55
,13:13:39,5,3590,649.9,4.71,13.3,7,22,0.656,10,49.9,4.55
,13:13:40,5,3590,650.9,4.73,13.3,7,22,0.659,10,49.9,4.57
,13:13:41,5,3590,651.9,4.75,13.3,7,22,0.686,10,49.8,4.58
,13:13:42,5,3590,652.9,4.75,13.3,7,22,0.687,10,49.9,4.59
,13:13:43,5,3590,653.9,4.77,13.3,7,22,0.665,10,49.9,4.61
,13:13:44,5,3590,654.9,4.79,13.3,7,22,0.667,10,49.9,4.63
,13:13:45,5,3590,655.9,4.79,13.3,7,22,0.692,10,49.9,4.62
,13:13:46,5,3590,656.9,4.78,13.3,7,22,0.691,10,49.9,4.62
,13:13:47,5,3590,657.9,4.79,13.3,7,22,0.668,10,49.9,4.63
,13:13:48,5,3590,658.9,4.8,13.3,7,22,0.669,10,49.9,4.64
,13:13:49,5,3590,659.9,4.8,13.3,7,22,0.693,10,49.9,4.63
,13:13:50,5,3590,660.9,4.78,13.3,7,22,0.691,10,49.9,4.62
,13:13:51,5,3590,661.9,4.8,13.3,7,22,0.693,10,49.9,4.63
,13:13:52,5,3590,662.9,4.82,13.3,7,22,0.697,10,49.9,4.65
,13:13:53,5,3590,663.9,4.84,13.3,7,22,0.7,10,49.9,4.68
,13:13:54,5,3590,664.9,4.84,13.3,7,22,0.699,10,49.9,4.67
,13:13:55,5,3590,665.9,4.79,13.3,7,22,0.667,10,49.9,4.62
,13:13:56,5,3590,666.9,4.72,13.3,7,22,0.658,10,49.8,4.55
,13:13:57,5,3590,667.9,4.67,13.3,7,22,0.675,10,49.9,4.5
,13:13:58,5,3590,668.9,4.55,13.3,7,22,0.657,10,49.9,4.38
,13:13:59,5,3590,669.9,4.45,13.3,7,22,0.643,10,49.9,4.29
,13:14:00,5,3590,670.9,4.42,13.3,7,22,0.639,10,49.9,4.28
,13:14:01,5,3590,671.9,4.59,13.3,7,22,0.639,10,49.9,4.45
,13:14:02,5,3590,672.9,4.77,13.3,7,22,0.665,10,49.9,4.62
,13:14:03,5,3590,673.9,4.89,13.3,7,22,0.681,10,49.9,4.73
,13:14:04,5,3590,674.9,4.94,13.3,7,22,0.713,10,49.9,4.77
,13:14:05,5,3590,675.9,4.95,13.3,7,22,0.689,10,49.9,4.78
,13:14:06,5,3590,676.9,4.95,13.3,7,22,0.689,10,49.9,4.78
,13:14:07,5,3590,677.9,4.95,13.3,7,22,0.715,10,49.9,4.78
,13:14:08,5,3590,678.9,4.96,13.3,7,22,0.691,10,49.9,4.79
,13:14:09,5,3590,679.9,4.97,13.3,7,22,0.668,10,49.9,4.79
,13:14:10,5,3590,680.9,4.96,13.3,7,22,0.691,10,49.9,4.79
,13:14:11,5,3590,681.9,4.93,13.3,7,22,0.687,10,49.9,4.76
,13:14:12,5,3590,682.9,4.91,13.3,7,22,0.71,10,49.9,4.74
,13:14:13,5,3590,683.9,4.89,13.3,7,22,0.681,10,49.9,4.72
,13:14:14,5,3590,684.9,4.86,13.3,7,22,0.702,10,49.9,4.69
,13:14:15,5,3590,685.9,4.84,13.3,7,22,0.726,10,49.9,4.67
,13:14:16,5,3590,686.9,4.82,13.3,7,22,0.723,10,49.9,4.65
,13:14:17,5,3590,687.9,4.78,13.3,7,22,0.666,10,49.9,4.62
,13:14:18,5,3590,688.9,4.69,13.3,7,22,0.654,10,49.9,4.51
,13:14:19,5,3590,689.9,4.48,13.3,7,22,0.648,10,49.9,4.31
,13:14:20,5,3590,690.9,4.22,13.3,7,22,0.61,10,49.9,4.04
,13:14:21,5,3590,691.9,3.94,13.3,7,22,0.548,10,49.9,3.78
,13:14:22,5,3590,692.9,3.84,13.3,7,22,0.535,10,49.9,3.7
,13:14:23,5,3590,693.9,3.8,13.3,7,22,0.53,10,49.9,3.67
,13:14:24,5,3590,694.9,3.81,13.3,7,22,0.55,10,49.9,3.67
,13:14:25,5,3590,695.9,3.73,13.3,7,22,0.52,10,49.9,3.59
,13:14:26,5,3590,696.9,3.7,13.3,7,22,0.515,10,49.9,3.57
,13:14:27,5,3590,697.9,3.7,13.3,7,22,0.498,10,49.9,3.58
,13:14:28,5,3590,698.9,3.76,13.3,7,22,0.524,10,49.9,3.64
,13:14:29,5,3590,699.9,3.78,13.3,7,22,0.527,10,49.9,3.65
,13:14:30,5,3590,700.9,3.78,13.3,7,22,0.526,10,49.9,3.65
,13:14:31,5,3590,701.9,3.81,13.3,7,22,0.531,10,49.9,3.68
,13:14:32,5,3590,702.9,3.93,13.3,7,22,0.568,10,49.9,3.81
,13:14:33,5,3590,703.9,4.11,13.3,7,23,0.573,10,49.9,3.99
,13:14:34,5,3590,704.9,4.24,13.3,7,22,0.591,10,49.9,4.1
,13:14:35,5,3590,705.9,4.32,13.3,7,23,0.602,10,49.9,4.17
,13:14:36,5,3590,706.9,4.31,13.3,7,23,0.623,10,49.9,4.15
,13:14:37,5,3590,707.9,4.14,13.3,7,22,0.577,10,49.9,3.98
,13:14:38,5,3590,708.9,3.96,13.3,7,22,0.552,10,49.9,3.81
,13:14:39,5,3590,709.9,3.86,13.3,7,22,0.537,10,49.9,3.72
,13:14:40,5,3590,710.9,3.92,13.3,7,22,0.566,10,49.9,3.8
,13:14:41,5,3590,711.9,4.01,13.3,7,22,0.579,10,49.9,3.87
,13:14:42,5,3590,712.9,4.07,13.3,7,22,0.547,10,49.9,3.94
,13:14:43,5,3590,713.9,4.09,13.3,7,22,0.57,10,49.8,3.95
,13:14:44,5,3590,714.9,4.09,13.3,7,22,0.591,10,49.9,3.95
,13:14:45,5,3590,715.9,4.09,13.3,7,22,0.591,10,49.8,3.95
,13:14:46,5,3590,716.9,4.14,13.3,7,22,0.598,10,49.9,4
,13:14:47,5,3590,717.9,4.18,13.3,7,22,0.583,10,49.9,4.04
,13:14:48,5,3590,718.9,4.21,13.3,7,22,0.566,10,49.9,4.06
,13:14:49,5,3590,719.9,4.21,13.3,7,22,0.587,10,49.9,4.07
,13:14:50,5,3590,720.9,4.25,13.3,7,22,0.613,10,49.9,4.11
,13:14:51,5,3590,721.9,4.34,13.3,7,22,0.626,10,49.9,4.2
,13:14:52,5,3590,722.9,4.42,13.3,7,22,0.616,10,49.9,4.27
,13:14:53,5,3590,723.9,4.45,13.3,7,22,0.599,10,49.9,4.3
,13:14:54,5,3590,724.9,4.44,13.3,7,22,0.619,10,49.9,4.29
,13:14:55,5,3590,725.9,4.36,13.3,7,22,0.63,10,49.9,4.21
,13:14:56,5,3590,726.9,4.28,13.3,7,22,0.618,10,49.9,4.12
,13:14:57,5,3590,727.9,4.22,13.3,7,22,0.61,10,49.9,4.08
,13:14:58,5,3590,728.9,4.27,13.3,7,22,0.617,10,49.9,4.14
,13:14:59,5,3590,729.9,4.38,13.3,7,22,0.61,10,49.9,4.23
,13:15:00,5,3590,730.9,4.44,13.3,7,22,0.618,10,49.9,4.29
,13:15:01,5,3590,731.9,4.44,13.3,7,22,0.642,10,49.9,4.29
,13:15:02,5,3590,732.9,4.43,13.3,7,22,0.64,10,49.9,4.28
,13:15:03,5,3590,733.9,4.43,13.3,7,22,0.618,10,49.9,4.28
,13:15:04,5,3590,734.9,4.43,13.3,7,22,0.618,10,49.9,4.28
,13:15:05,5,3590,735.9,4.41,13.3,7,22,0.638,10,49.9,4.26
,13:15:06,5,3590,736.9,4.41,13.3,7,22,0.662,10,49.9,4.26
,13:15:07,5,3590,737.9,4.43,13.3,7,22,0.64,10,49.9,4.28
,13:15:08,5,3590,738.9,4.46,13.3,7,22,0.622,10,49.9,4.31
,13:15:09,5,3590,739.9,4.46,13.3,7,22,0.6,10,49.9,4.31
,13:15:10,5,3590,740.9,4.45,13.3,7,22,0.62,10,49.9,4.3
,13:15:11,5,3590,741.9,4.43,13.3,7,22,0.641,10,49.9,4.28
,13:15:12,5,3590,742.9,4.44,13.3,7,22,0.642,10,49.9,4.29
