Repository: gabriellechester1/FYP

# FYP
All the files needed to run the program are in this repository, paths may need to be changed in script depending on where you save the files. These are the required downloads.

Python (version 3.6.3) installation: https://www.python.org/downloads/	
Anaconda (version 4.4.9) installation: https://conda.io/docs/user-guide/install/index.html	
Sci-Kit Learn installation: http://scikit-learn.org/stable/install.html	
Pandas installation: https://pandas.pydata.org/pandas-docs/stable/install.html	
NumPy installation: https://docs.scipy.org/doc/numpy-1.13.0/user/install.html

File: Documents/DataSet/PEEK_HEF_T42_PE9.csv (part 1 of 16)
Data file,,PEEK_HEF_T42_PE9.TSV,,,,,,,,,,
Configuration file,,TE77.CFG,,,,,,,,,,
Calibration file,,TE77.CAL,,,,,,,,,,
Test control file,,TIMOLOWPRESSURESAMPLES.TSF,,,,,,,,,,
,,,,,,,,,,,,
User,,TIMO,,,,,,,,,,
Date,,03/04/2017,,,,,,,,,,
Lubricant,,HEF,,,,,,,,,,
Specimens,,PEEK,,,,,,,,,,
Temp,,Room (20),,,,,,,,,,
Notes,,,,,,,,,,,,
,,,,,,,,,,,,
,,,,,,,,,,,,
,,,,,,,,,,,,
Test file variable V1 <Force> = 7,,,,,,,,,,,,
Test started at 18:45:15 on 03/04/2017,,,,,,,,,,,,
,Time,This Step,Step Time,Test Time,Friction Force (N),Frequency (Hz),Load (N),Specimen Temp (øC),Friction Coeff,Friction Range (N),Contact Pot (mV),Force Input (Volts)
Fast data in,,peek_hef_t42_pe9-h001.tsv,,,,,,,,,,
,18:46:13,5,5,57.1,0.07,0,7,22,0.009,10,49.8,0.11
,18:46:14,5,5,58.1,0.54,0.7,7,22,0.076,10,49.9,0.57
,18:46:15,5,5,59.1,0.9,6.6,7,22,0.126,10,50,0.9
,18:46:16,5,5,60.1,1.12,12.7,7,22,0.156,10,50,1.06
,18:46:17,5,5,61.1,0.87,13.3,7,22,0.117,10,49.9,0.82
,18:46:18,6,10790,62.1,0.73,13.3,7,22,0.098,10,49.9,0.7
,18:46:19,6,10790,63.1,0.67,13.3,7,21,0.093,10,49.9,0.64
,18:46:20,6,10790,64.1,0.64,13.3,7,22,0.09,10,50,0.62
,18:46:21,6,10790,65.1,0.63,13.3,7,22,0.088,10,49.9,0.61
,18:46:22,6,10790,66.1,0.65,13.3,7,22,0.09,10,49.9,0.63
,18:46:23,6,10790,67.1,0.66,13.3,7,22,0.091,10,50,0.63
,18:46:24,6,10790,68.1,0.66,13.3,7,22,0.092,10,49.9,0.63
,18:46:25,6,10790,69.1,0.65,13.3,7,22,0.09,10,49.9,0.62
,18:46:26,6,10790,70.1,0.64,13.3,7,22,0.092,10,49.9,0.61
,18:46:27,6,10790,71.1,0.64,13.3,7,22,0.09,10,50,0.62
,18:46:28,6,10790,72.1,0.66,13.3,7,22,0.089,10,49.9,0.64
,18:46:29,6,10790,73.1,0.67,13.3,7,22,0.09,10,49.9,0.65
,18:46:30,6,10790,74.1,0.67,13.3,7,22,0.09,10,49.9,0.65
,18:46:31,6,10790,75.1,0.67,13.3,7,21,0.089,10,50,0.64
,18:46:32,6,10790,76.1,0.66,13.3,7,22,0.092,10,50,0.64
,18:46:33,6,10790,77.1,0.66,13.3,7,21,0.092,10,49.9,0.63
,18:46:34,6,10790,78.1,0.66,13.3,7,21,0.091,10,49.9,0.63
,18:46:35,6,10790,79.1,0.66,13.3,7,21,0.095,10,49.9,0.63
,18:46:36,6,10790,80.1,0.67,13.3,7,21,0.096,10,50,0.64
,18:46:37,6,10790,81.1,0.68,13.3,7,21,0.098,10,49.9,0.65
,18:46:38,6,10790,82.1,0.69,13.3,7,21,0.095,10,50,0.66
,18:46:39,6,10790,83.1,0.68,13.3,7,21,0.095,10,49.9,0.66
,18:46:40,6,10790,84.1,0.68,13.3,7,21,0.094,10,49.9,0.65
,18:46:41,6,10790,85.1,0.67,13.3,7,21,0.093,10,49.9,0.64
,18:46:42,6,10790,86.1,0.67,13.3,7,21,0.094,10,49.9,0.65
,18:46:43,6,10790,87.1,0.68,13.3,7,21,0.094,10,49.9,0.65
,18:46:44,6,10790,88.1,0.68,13.3,7,22,0.098,10,50,0.65
,18:46:45,6,10790,89.1,0.68,13.3,7,22,0.098,10,50,0.65
,18:46:46,6,10790,90.1,0.68,13.3,7,22,0.095,10,49.9,0.66
,18:46:47,6,10790,91.1,0.69,13.3,7,22,0.099,10,50,0.66
,18:46:48,6,10790,92.1,0.7,13.3,7,22,0.1,10,49.9,0.67
,18:46:49,6,10790,93.1,0.71,13.3,7,22,0.102,10,49.9,0.68
,18:46:50,6,10790,94.1,0.7,13.3,7,22,0.098,10,49.9,0.68
,18:46:51,6,10790,95.1,0.69,13.3,7,22,0.096,10,49.9,0.66
,18:46:52,6,10790,96.1,0.68,13.3,7,22,0.098,10,49.9,0.65
,18:46:53,6,10790,97.1,0.69,13.3,7,22,0.099,10,49.9,0.66
,18:46:54,6,10790,98.1,0.71,13.3,7,22,0.102,10,50,0.68
,18:46:55,6,10790,99.1,0.71,13.3,7,22,0.099,10,49.9,0.69
,18:46:56,6,10790,100.1,0.7,13.3,7,22,0.097,10,49.9,0.67
,18:46:57,6,10790,101.1,0.68,13.3,7,22,0.095,10,49.9,0.65
,18:46:58,6,10790,102.1,0.67,13.3,7,22,0.094,10,49.9,0.65
,18:46:59,6,10790,103.1,0.69,13.3,7,22,0.096,10,49.9,0.67
,18:47:00,6,10790,104.1,0.7,13.3,7,22,0.097,10,49.9,0.67
,18:47:01,6,10790,105.1,0.71,13.3,7,21,0.102,10,49.9,0.68
,18:47:02,6,10790,106.1,0.7,13.3,7,21,0.097,10,49.9,0.68
,18:47:03,6,10790,107.1,0.71,13.3,7,21,0.098,10,49.9,0.68
,18:47:04,6,10790,108.1,0.7,13.3,7,21,0.102,10,49.9,0.68
,18:47:05,6,10790,109.1,0.71,13.3,7,21,0.103,10,49.9,0.69
,18:47:06,6,10790,110.1,0.71,13.3,7,22,0.099,10,49.9,0.68
,18:47:07,6,10790,111.1,0.7,13.3,7,22,0.097,10,50,0.67
,18:47:08,6,10790,112.1,0.68,13.3,7,22,0.095,10,50,0.66
,18:47:09,6,10790,113.1,0.68,13.3,7,22,0.094,10,50,0.65
,18:47:10,6,10790,114.1,0.68,13.3,7,22,0.094,10,49.9,0.65
,18:47:11,6,10790,115.1,0.68,13.3,7,22,0.098,10,49.9,0.65
,18:47:12,6,10790,116.1,0.68,13.3,7,22,0.098,10,49.9,0.66
,18:47:13,6,10790,117.1,0.69,13.3,7,22,0.099,10,49.9,0.66
,18:47:14,6,10790,118.1,0.69,13.3,7,22,0.1,10,49.9,0.67
,18:47:15,6,10790,119.1,0.7,13.3,7,22,0.101,10,49.9,0.68
,18:47:16,6,10790,120.1,0.71,13.3,7,22,0.098,10,49.9,0.68
,18:47:17,6,10790,121.1,0.7,13.3,7,22,0.097,10,49.9,0.67
,18:47:18,6,10790,122.1,0.69,13.3,7,22,0.093,10,50,0.67
,18:47:19,6,10790,123.1,0.69,13.3,7,22,0.095,10,49.9,0.66
,18:47:20,6,10790,124.1,0.69,13.3,7,22,0.096,10,50,0.67
,18:47:21,6,10790,125.1,0.68,13.3,7,22,0.095,10,49.9,0.66
,18:47:22,6,10790,126.1,0.68,13.3,7,22,0.095,10,49.9,0.66
,18:47:23,6,10790,127.1,0.68,13.3,7,22,0.095,10,49.9,0.66
,18:47:24,6,10790,128.1,0.7,13.3,7,22,0.097,10,50,0.67
,18:47:25,6,10790,129.1,0.7,13.3,7,22,0.098,10,49.9,0.68
,18:47:26,6,10790,130.1,0.69,13.3,7,22,0.1,10,50,0.67
,18:47:27,6,10790,131.1,0.68,13.3,7,22,0.102,10,49.9,0.66
,18:47:30,6,10790,132.1,0.68,13.3,7,22,0.098,10,50,0.65
,18:47:31,6,10790,133.1,0.67,13.3,7,22,0.097,10,49.9,0.65
,18:47:33,6,10790,134.1,0.67,13.3,7,22,0.093,10,50,0.65
,18:47:35,6,10790,135.1,0.7,13.3,7,22,0.097,10,50,0.67
,18:47:36,6,10790,136.1,0.7,13.3,7,22,0.097,10,49.9,0.67
,18:47:37,6,10790,137.1,0.68,13.3,7,22,0.095,10,49.9,0.66
,18:47:38,6,10790,138.1,0.66,13.3,7,22,0.091,10,49.9,0.63
,18:47:39,6,10790,139.1,0.65,13.3,7,22,0.094,10,49.9,0.63
,18:47:40,6,10790,140.1,0.66,13.3,7,22,0.095,10,49.9,0.64
,18:47:41,6,10790,141.1,0.67,13.3,7,22,0.094,10,49.9,0.65
,18:47:42,6,10790,142.1,0.67,13.3,7,22,0.094,10,49.9,0.65
,18:47:43,6,10790,143.1,0.67,13.3,7,22,0.094,10,49.9,0.65
,18:47:44,6,10790,144.1,0.68,13.3,7,22,0.094,10,49.9,0.65
,18:47:45,6,10790,145.1,0.68,13.3,7,22,0.095,10,50,0.66
,18:47:46,6,10790,146.1,0.68,13.3,7,22,0.098,10,49.9,0.65
,18:47:47,6,10790,147.1,0.68,13.3,7,22,0.098,10,49.9,0.65
,18:47:48,6,10790,148.1,0.68,13.3,7,22,0.098,10,49.9,0.65
,18:47:49,6,10790,149.1,0.68,13.3,7,22,0.095,10,49.9,0.66
,18:47:50,6,10790,150.1,0.67,13.3,7,22,0.094,10,50,0.65
,18:47:51,6,10790,151.1,0.67,13.3,7,22,0.093,10,49.9,0.64
,18:47:52,6,10790,152.1,0.66,13.3,7,22,0.092,10,49.9,0.64
,18:47:53,6,10790,153.1,0.67,13.3,7,22,0.096,10,50,0.64
,18:47:54,6,10790,154.1,0.67,13.3,7,22,0.097,10,49.9,0.65
,18:47:55,6,10790,155.1,0.68,13.3,7,22,0.094,10,50,0.65
,18:47:56,6,10790,156.1,0.67,13.3,7,22,0.093,10,49.9,0.64
,18:47:57,6,10790,157.1,0.66,13.3,7,22,0.095,10,49.9,0.64
,18:47:58,6,10790,158.1,0.66,13.3,7,22,0.096,10,50,0.64
,18:47:59,6,10790,159.1,0.68,13.3,7,22,0.098,10,49.9,0.65
,18:48:00,6,10790,160.1,0.68,13.3,7,22,0.098,10,49.9,0.65
,18:48:01,6,10790,161.1,0.68,13.3,7,22,0.094,10,49.9,0.65
,18:48:02,6,10790,162.1,0.67,13.3,7,22,0.094,10,50,0.65
,18:48:03,6,10790,163.1,0.68,13.3,7,22,0.095,10,50,0.66
,18:48:04,6,10790,164.1,0.7,13.3,7,22,0.094,10,49.9,0.67
,18:48:05,6,10790,165.1,0.71,13.3,7,22,0.095,10,49.9,0.68
,18:48:06,6,10790,166.1,0.71,13.3,7,22,0.096,10,49.9,0.69
,18:48:07,6,10790,167.1,0.71,13.3,7,22,0.099,10,50,0.69
,18:48:08,6,10790,168.1,0.7,13.3,7,22,0.098,10,49.9,0.68
,18:48:09,6,10790,169.1,0.7,13.3,7,22,0.101,10,49.9,0.68
,18:48:10,6,10790,170.1,0.7,13.3,7,22,0.101,10,50,0.67
,18:48:11,6,10790,171.1,0.7,13.3,7,22,0.098,10,49.9,0.68
,18:48:12,6,10790,172.1,0.7,13.3,7,22,0.098,10,49.9,0.68
,18:48:13,6,10790,173.1,0.72,13.3,7,22,0.1,10,49.9,0.7
,18:48:14,6,10790,174.1,0.74,13.3,7,22,0.103,10,49.9,0.71
,18:48:15,6,10790,175.1,0.75,13.3,7,22,0.109,10,49.9,0.73
,18:48:16,6,10790,176.1,0.75,13.3,7,22,0.108,10,50,0.72
,18:48:17,6,10790,177.1,0.73,13.3,7,22,0.106,10,49.9,0.7
,18:48:18,6,10790,178.1,0.71,13.3,7,22,0.103,10,49.9,0.68
,18:48:19,6,10790,179.1,0.69,13.3,7,22,0.1,10,49.9,0.67
,18:48:20,6,10790,180.1,0.69,13.3,7,22,0.099,10,49.9,0.66
,18:48:21,6,10790,181.1,0.7,13.3,7,22,0.1,10,49.9,0.67
,18:48:22,6,10790,182.1,0.71,13.3,7,22,0.102,10,49.9,0.68
,18:48:23,6,10790,183.1,0.71,13.3,7,22,0.098,10,50,0.68
,18:48:24,6,10790,184.1,0.71,13.3,7,22,0.098,10,49.9,0.68
,18:48:25,6,10790,185.1,0.69,13.3,7,22,0.097,10,49.9,0.67
,18:48:26,6,10790,186.1,0.69,13.3,7,21,0.096,10,49.9,0.67
,18:48:27,6,10790,187.1,0.68,13.3,7,21,0.098,10,49.9,0.66
,18:48:28,6,10790,188.1,0.69,13.3,7,21,0.103,10,49.9,0.66
,18:48:29,6,10790,189.1,0.68,13.3,7,21,0.098,10,49.9,0.66
,18:48:30,6,10790,190.1,0.69,13.3,7,22,0.095,10,49.9,0.66
,18:48:31,6,10790,191.1,0.69,13.3,7,22,0.095,10,49.9,0.66
,18:48:32,6,10790,192.1,0.69,13.3,7,22,0.095,10,50,0.66
,18:48:33,6,10790,193.1,0.69,13.3,7,22,0.095,10,49.9,0.66
,18:48:34,6,10790,194.1,0.69,13.3,7,22,0.099,10,49.9,0.67
,18:48:35,6,10790,195.1,0.7,13.3,7,22,0.094,10,49.9,0.68
,18:48:36,6,10790,196.1,0.71,13.3,7,22,0.095,10,49.9,0.68
,18:48:37,6,10790,197.1,0.72,13.3,7,22,0.097,10,50,0.7
,18:48:38,6,10790,198.1,0.74,13.3,7,22,0.1,10,49.9,0.72
,18:48:39,6,10790,199.1,0.77,13.3,7,22,0.107,10,49.9,0.75
,18:48:40,6,10790,200.1,0.79,13.3,7,22,0.109,10,49.9,0.76
,18:48:41,6,10790,201.1,0.79,13.3,7,22,0.114,10,50,0.76
,18:48:42,6,10790,202.1,0.78,13.3,7,22,0.112,10,49.9,0.74
,18:48:43,6,10790,203.1,0.76,13.3,7,22,0.109,10,49.9,0.73
,18:48:44,6,10790,204.1,0.74,13.3,7,22,0.107,10,50,0.71
,18:48:45,6,10790,205.1,0.74,13.3,7,22,0.107,10,49.9,0.71
,18:48:46,6,10790,206.1,0.74,13.3,7,22,0.107,10,49.9,0.72
,18:48:47,6,10790,207.1,0.74,13.3,7,22,0.107,10,49.9,0.72
,18:48:48,6,10790,208.1,0.74,13.3,7,22,0.107,10,49.9,0.71
,18:48:49,6,10790,209.1,0.74,13.3,7,22,0.102,10,49.9,0.71
,18:48:50,6,10790,210.1,0.73,13.3,7,22,0.101,10,50,0.7
,18:48:51,6,10790,211.1,0.71,13.3,7,22,0.099,10,50,0.69
,18:48:52,6,10790,212.1,0.7,13.3,7,22,0.095,10,50,0.68
,18:48:53,6,10790,213.1,0.7,13.3,8,22,0.091,10,49.9,0.68
,18:48:54,6,10790,214.1,0.7,13.3,7,22,0.095,10,49.9,0.68
,18:48:55,6,10790,215.1,0.7,13.3,7,22,0.098,10,49.9,0.68
,18:48:56,6,10790,216.1,0.7,13.3,7,22,0.098,10,49.9,0.68
,18:48:57,6,10790,217.1,0.7,13.3,7,22,0.101,10,49.9,0.68
,18:48:58,6,10790,218.1,0.7,13.3,7,22,0.102,10,49.9,0.68
,18:48:59,6,10790,219.1,0.69,13.3,7,22,0.1,10,49.9,0.67
,18:49:00,6,10790,220.1,0.69,13.3,7,22,0.099,10,49.9,0.66
,18:49:01,6,10790,221.1,0.68,13.3,7,22,0.098,10,49.9,0.65
,18:49:02,6,10790,222.1,0.68,13.3,7,22,0.101,10,49.9,0.65
,18:49:03,6,10790,223.1,0.67,13.3,7,22,0.097,10,49.9,0.65
,18:49:04,6,10790,224.1,0.68,13.3,7,22,0.095,10,49.9,0.66
,18:49:05,6,10790,225.1,0.7,13.3,7,22,0.098,10,50,0.68
,18:49:06,6,10790,226.1,0.7,13.3,7,22,0.097,10,49.9,0.67
,18:49:07,6,10790,227.1,0.69,13.3,7,22,0.1,10,50,0.67
,18:49:08,6,10790,228.1,0.68,13.3,7,21,0.095,10,50,0.65
,18:49:09,6,10790,229.1,0.68,13.3,7,21,0.094,10,49.9,0.65
,18:49:10,6,10790,230.1,0.67,13.3,7,21,0.093,10,50,0.64
,18:49:11,6,10790,231.1,0.66,13.3,7,21,0.092,10,49.9,0.63
,18:49:12,6,10790,232.1,0.67,13.3,7,22,0.096,10,49.9,0.64
,18:49:13,6,10790,233.1,0.67,13.3,7,22,0.101,10,49.9,0.65
,18:49:14,6,10790,234.1,0.69,13.3,7,22,0.099,10,49.9,0.67
,18:49:15,6,10790,235.1,0.7,13.3,7,22,0.101,10,50,0.68
,18:49:16,6,10790,236.1,0.72,13.3,7,22,0.104,10,49.9,0.7
,18:49:17,6,10790,237.1,0.72,13.3,7,22,0.104,10,49.9,0.7
,18:49:18,6,10790,238.1,0.71,13.3,7,22,0.099,10,49.9,0.68
,18:49:19,6,10790,239.1,0.68,13.3,7,22,0.092,10,50,0.66
,18:49:20,6,10790,240.1,0.67,13.3,7,22,0.09,10,49.9,0.64
,18:49:21,6,10790,241.1,0.66,13.3,7,22,0.089,10,49.9,0.64
,18:49:22,6,10790,242.1,0.68,13.3,7,22,0.091,10,49.9,0.66
,18:49:23,6,10790,243.1,0.7,13.3,7,22,0.094,10,50,0.67
,18:49:24,6,10790,244.1,0.72,13.3,7,22,0.101,10,49.9,0.7
,18:49:25,6,10790,245.1,0.73,13.3,7,22,0.102,10,49.9,0.71
,18:49:26,6,10790,246.1,0.73,13.3,7,22,0.105,10,49.9,0.7
,18:49:27,6,10790,247.1,0.71,13.3,7,22,0.103,10,49.9,0.69
,18:49:28,6,10790,248.1,0.7,13.3,7,22,0.101,10,49.9,0.67
,18:49:29,6,10790,249.1,0.69,13.3,7,21,0.1,10,49.9,0.67
,18:49:30,6,10790,250.1,0.69,13.3,7,21,0.1,10,49.9,0.67
,18:49:31,6,10790,251.1,0.7,13.3,7,21,0.101,10,49.9,0.68
,18:49:32,6,10790,252.1,0.71,13.3,7,21,0.102,10,49.9,0.68
,18:49:33,6,10790,253.1,0.71,13.3,7,21,0.102,10,49.9,0.68
,18:49:34,6,10790,254.1,0.71,13.3,7,21,0.102,10,50,0.68
,18:49:35,6,10790,255.1,0.71,13.3,7,22,0.098,10,50,0.68
,18:49:36,6,10790,256.1,0.7,13.3,7,22,0.097,10,49.9,0.67
,18:49:37,6,10790,257.1,0.68,13.3,7,22,0.095,10,49.9,0.66
,18:49:38,6,10790,258.1,0.67,13.3,7,22,0.094,10,49.9,0.65
,18:49:39,6,10790,259.1,0.68,13.3,7,22,0.094,10,50,0.66
,18:49:40,6,10790,260.1,0.69,13.3,7,22,0.096,10,49.9,0.66
,18:49:41,6,10790,261.1,0.69,13.3,7,22,0.096,10,49.9,0.67
,18:49:42,6,10790,262.1,0.7,13.3,7,22,0.098,10,49.9,0.68
,18:49:43,6,10790,263.1,0.7,13.3,7,22,0.101,10,49.9,0.67
,18:49:44,6,10790,264.1,0.7,13.3,7,22,0.101,10,49.9,0.67
,18:49:45,6,10790,265.1,0.68,13.3,7,22,0.098,10,50,0.65
,18:49:46,6,10790,266.1,0.67,13.3,7,22,0.097,10,49.9,0.65
,18:49:47,6,10790,267.1,0.67,13.3,7,22,0.096,10,49.9,0.64
,18:49:48,6,10790,268.1,0.67,13.3,7,22,0.093,10,49.9,0.64
,18:49:49,6,10790,269.1,0.68,13.3,7,22,0.094,10,49.9,0.65
,18:49:50,6,10790,270.1,0.68,13.3,7,22,0.095,10,49.9,0.66
,18:49:51,6,10790,271.1,0.7,13.3,7,22,0.1,10,50,0.67
,18:49:52,6,10790,272.1,0.7,13.3,7,22,0.101,10,50,0.68
,18:49:53,6,10790,273.1,0.71,13.3,7,22,0.102,10,49.9,0.68
,18:49:54,6,10790,274.1,0.71,13.3,7,22,0.098,10,49.9,0.68
,18:49:55,6,10790,275.1,0.7,13.3,7,21,0.098,10,49.9,0.68
,18:49:56,6,10790,276.1,0.7,13.3,7,21,0.095,10,50,0.68
,18:49:57,6,10790,277.1,0.71,13.3,7,21,0.099,10,50,0.68
,18:49:58,6,10790,278.1,0.71,13.3,7,22,0.099,10,49.9,0.69
,18:49:59,6,10790,279.1,0.71,13.3,7,22,0.099,10,49.9,0.68
,18:50:00,6,10790,280.1,0.71,13.3,7,22,0.096,10,49.9,0.69
,18:50:01,6,10790,281.1,0.72,13.3,7,22,0.097,10,50,0.69
,18:50:02,6,10790,282.1,0.72,13.3,7,22,0.101,10,49.9,0.7
,18:50:03,6,10790,283.1,0.71,13.3,7,22,0.099,10,49.9,0.69
,18:50:04,6,10790,284.1,0.7,13.3,7,22,0.1,10,49.9,0.67
,18:50:05,6,10790,285.1,0.68,13.3,7,22,0.099,10,49.9,0.66
,18:50:06,6,10790,286.1,0.67,13.3,7,22,0.097,10,49.9,0.65
,18:50:07,6,10790,287.1,0.68,13.3,7,22,0.098,10,49.9,0.65
,18:50:08,6,10790,288.1,0.69,13.3,7,22,0.099,10,49.9,0.67
,18:50:09,6,10790,289.1,0.7,13.3,7,22,0.102,10,49.9,0.68
,18:50:10,6,10790,290.1,0.71,13.3,7,22,0.102,10,49.9,0.69
,18:50:11,6,10790,291.1,0.72,13.3,7,22,0.107,10,49.9,0.69
,18:50:12,6,10790,292.1,0.73,13.3,7,22,0.105,10,49.9,0.7
,18:50:13,6,10790,293.1,0.74,13.3,7,21,0.103,10,50,0.71
,18:50:14,6,10790,294.1,0.73,13.3,7,22,0.098,10,49.9,0.7
,18:50:15,6,10790,295.1,0.7,13.3,7,22,0.095,10,49.9,0.68
,18:50:16,6,10790,296.1,0.69,13.3,7,22,0.093,10,50,0.67
,18:50:17,6,10790,297.1,0.7,13.3,7,22,0.097,10,49.9,0.67
,18:50:18,6,10790,298.1,0.71,13.3,7,22,0.099,10,50,0.69
,18:50:19,6,10790,299.1,0.73,13.3,7,22,0.105,10,49.9,0.7
,18:50:20,6,10790,300.1,0.73,13.3,7,22,0.105,10,49.9,0.7
,18:50:21,6,10790,301.1,0.72,13.3,7,22,0.104,10,49.9,0.7
,18:50:22,6,10790,302.1,0.71,13.3,7,22,0.099,10,49.9,0.69
,18:50:23,6,10790,303.1,0.72,13.3,7,22,0.096,10,49.9,0.69
,18:50:24,6,10790,304.1,0.72,13.3,7,22,0.1,10,50,0.69
,18:50:25,6,10790,305.1,0.71,13.3,7,22,0.098,10,50,0.68
,18:50:26,6,10790,306.1,0.7,13.3,7,22,0.101,10,49.9,0.68
,18:50:27,6,10790,307.1,0.71,13.3,7,22,0.103,10,49.9,0.69
,18:50:28,6,10790,308.1,0.72,13.3,7,22,0.103,10,49.9,0.69
,18:50:29,6,10790,309.1,0.72,13.3,7,22,0.103,10,49.9,0.69
,18:50:30,6,10790,310.1,0.71,13.3,7,22,0.103,10,49.9,0.69
,18:50:31,6,10790,311.1,0.71,13.3,7,22,0.102,10,49.9,0.68
,18:50:32,6,10790,312.1,0.7,13.3,7,22,0.1,10,49.9,0.67
,18:50:33,6,10790,313.1,0.69,13.3,7,22,0.099,10,49.9,0.66
,18:50:34,6,10790,314.1,0.69,13.3,7,22,0.1,10,49.9,0.67
,18:50:35,6,10790,315.1,0.7,13.3,7,21,0.098,10,50,0.68
,18:50:36,6,10790,316.1,0.73,13.3,7,22,0.101,10,49.9,0.7
,18:50:37,6,10790,317.1,0.74,13.3,7,22,0.102,10,49.9,0.71
,18:50:38,6,10790,318.1,0.73,13.3,7,22,0.101,10,50,0.7
,18:50:39,6,10790,319.1,0.71,13.3,7,22,0.102,10,49.9,0.68
,18:50:40,6,10790,320.1,0.69,13.3,7,22,0.099,10,49.9,0.66
,18:50:41,6,10790,321.1,0.68,13.3,7,22,0.098,10,49.9,0.65
,18:50:42,6,10790,322.1,0.67,13.3,7,22,0.093,10,50,0.64
,18:50:43,6,10790,323.1,0.67,13.3,7,22,0.094,10,49.9,0.65
,18:50:44,6,10790,324.1,0.68,13.3,7,22,0.094,10,49.9,0.66
,18:50:45,6,10790,325.1,0.7,13.3,7,21,0.101,10,49.9,0.68
,18:50:46,6,10790,326.1,0.72,13.3,7,22,0.1,10,50,0.7
,18:50:47,6,10790,327.1,0.74,13.3,7,22,0.1,10,49.9,0.72
,18:50:48,6,10790,328.1,0.74,13.3,7,22,0.1,10,49.9,0.71
,18:50:49,6,10790,329.1,0.72,13.3,7,22,0.104,10,50,0.7
,18:50:50,6,10790,330.1,0.71,13.3,7,22,0.106,10,49.9,0.68
,18:50:51,6,10790,331.1,0.71,13.3,7,22,0.102,10,49.9,0.68
,18:50:52,6,10790,332.1,0.71,13.3,7,22,0.099,10,49.9,0.69
,18:50:53,6,10790,333.1,0.71,13.3,7,22,0.103,10,50,0.69
,18:50:54,6,10790,334.1,0.71,13.3,7,22,0.099,10,49.9,0.68
,18:50:55,6,10790,335.1,0.7,13.3,7,21,0.098,10,49.9,0.68
,18:50:56,6,10790,336.1,0.69,13.3,7,22,0.097,10,49.9,0.67
,18:50:57,6,10790,337.1,0.68,13.3,7,22,0.095,10,49.9,0.66
,18:50:58,6,10790,338.1,0.68,13.3,7,21,0.098,10,49.9,0.65
,18:50:59,6,10790,339.1,0.68,13.3,7,22,0.098,10,49.9,0.65
,18:51:00,6,10790,340.1,0.68,13.3,7,22,0.095,10,50,0.66
,18:51:01,6,10790,341.1,0.68,13.3,7,22,0.095,10,49.9,0.66
,18:51:02,6,10790,342.1,0.69,13.3,7,22,0.096,10,49.9,0.67
,18:51:03,6,10790,343.1,0.69,13.3,7,22,0.096,10,49.9,0.67
,18:51:04,6,10790,344.1,0.69,13.3,7,22,0.093,10,49.9,0.67
,18:51:05,6,10790,345.1,0.7,13.3,7,22,0.094,10,50,0.68
,18:51:06,6,10790,346.1,0.72,13.3,7,22,0.101,10,50,0.7
,18:51:07,6,10790,347.1,0.75,13.3,7,22,0.109,10,49.9,0.73
,18:51:08,6,10790,348.1,0.78,13.3,7,22,0.113,10,49.9,0.76
,18:51:09,6,10790,349.1,0.79,13.3,7,22,0.114,10,49.9,0.76
,18:51:10,6,10790,350.1,0.78,13.3,7,22,0.112,10,49.9,0.75
,18:51:11,6,10790,351.1,0.78,13.3,7,22,0.112,10,49.9,0.75
,18:51:12,6,10790,352.1,0.8,13.3,7,21,0.116,10,50,0.77
,18:51:13,6,10790,353.1,0.84,13.3,7,21,0.117,10,49.9,0.81
,18:51:14,6,10790,354.1,0.85,13.3,7,21,0.118,10,49.9,0.81
,18:51:15,6,10790,355.1,0.81,13.3,7,21,0.109,10,50,0.77
,18:51:16,6,10790,356.1,0.75,13.3,7,21,0.101,10,49.9,0.72
,18:51:17,6,10790,357.1,0.73,13.3,7,22,0.101,10,49.9,0.7
,18:51:18,6,10790,358.1,0.75,13.3,7,22,0.108,10,49.9,0.73
,18:51:19,6,10790,359.1,0.78,13.3,7,22,0.112,10,49.9,0.76
,18:51:20,6,10790,360.1,0.81,13.3,7,22,0.117,10,49.9,0.79
,18:51:21,6,10790,361.1,0.81,13.3,7,22,0.113,10,49.9,0.78
,18:51:22,6,10790,362.1,0.79,13.3,7,22,0.113,10,49.9,0.76
,18:51:23,6,10790,363.1,0.75,13.3,7,22,0.108,10,49.9,0.72
,18:51:24,6,10790,364.1,0.72,13.3,7,22,0.104,10,49.9,0.7
,18:51:25,6,10790,365.1,0.72,13.3,7,22,0.1,10,49.9,0.69
,18:51:26,6,10790,366.1,0.73,13.3,7,22,0.101,10,49.9,0.7
,18:51:27,6,10790,367.1,0.77,13.3,7,22,0.111,10,49.9,0.75
,18:51:28,6,10790,368.1,0.81,13.3,7,22,0.117,10,50,0.79
,18:51:29,6,10790,369.1,0.85,13.3,7,22,0.114,10,49.9,0.82
,18:51:30,6,10790,370.1,0.84,13.3,7,21,0.113,10,49.9,0.81
,18:51:31,6,10790,371.1,0.82,13.3,7,21,0.114,10,49.9,0.78
,18:51:32,6,10790,372.1,0.8,13.3,7,21,0.111,10,49.9,0.77
,18:51:33,6,10790,373.1,0.79,13.3,7,21,0.114,10,49.9,0.76
,18:51:34,6,10790,374.1,0.78,13.3,7,22,0.113,10,49.9,0.75
,18:51:35,6,10790,375.1,0.76,13.3,7,22,0.114,10,50,0.74
,18:51:36,6,10790,376.1,0.75,13.3,7,22,0.108,10,49.9,0.72
,18:51:37,6,10790,377.1,0.74,13.3,7,22,0.106,10,49.9,0.71
,18:51:38,6,10790,378.1,0.73,13.3,7,22,0.105,10,49.9,0.7
,18:51:39,6,10790,379.1,0.72,13.3,7,21,0.104,10,49.9,0.7
,18:51:40,6,10790,380.1,0.72,13.3,7,21,0.101,10,49.9,0.7
,18:51:41,6,10790,381.1,0.72,13.3,7,21,0.097,10,50,0.7
,18:51:42,6,10790,382.1,0.71,13.3,7,22,0.096,10,49.9,0.69
,18:51:43,6,10790,383.1,0.69,13.3,7,22,0.096,10,49.9,0.67
,18:51:44,6,10790,384.1,0.68,13.3,7,22,0.098,10,49.9,0.66
,18:51:45,6,10790,385.1,0.67,13.3,7,22,0.097,10,49.9,0.65
,18:51:46,6,10790,386.1,0.67,13.3,7,22,0.097,10,49.9,0.65
,18:51:47,6,10790,387.1,0.67,13.3,7,21,0.097,10,50,0.65
,18:51:48,6,10790,388.1,0.67,13.3,7,21,0.097,10,49.9,0.65
,18:51:49,6,10790,389.1,0.68,13.3,7,21,0.098,10,49.9,0.65
,18:51:50,6,10790,390.1,0.68,13.3,7,21,0.098,10,49.9,0.66
,18:51:51,6,10790,391.1,0.7,13.3,7,21,0.098,10,49.9,0.68
,18:51:52,6,10790,392.1,0.71,13.3,7,22,0.098,10,50,0.68
,18:51:53,6,10790,393.1,0.71,13.3,7,22,0.102,10,49.9,0.68
,18:51:54,6,10790,394.1,0.69,13.3,7,21,0.096,10,50,0.66
,18:51:55,6,10790,395.1,0.68,13.3,7,21,0.098,10,49.9,0.66
,18:51:56,6,10790,396.1,0.68,13.3,7,22,0.098,10,49.9,0.65
,18:51:57,6,10790,397.1,0.68,13.3,7,21,0.095,10,49.9,0.66
,18:51:58,6,10790,398.1,0.69,13.3,7,21,0.092,10,49.9,0.66
,18:51:59,6,10790,399.1,0.69,13.3,8,21,0.089,10,50,0.66
,18:52:00,6,10790,400.1,0.69,13.3,7,22,0.093,10,49.9,0.67
,18:52:01,6,10790,401.1,0.7,13.3,7,21,0.097,10,49.9,0.67
,18:52:02,6,10790,402.1,0.7,13.3,7,22,0.101,10,49.9,0.67
,18:52:03,6,10790,403.1,0.69,13.3,7,22,0.1,10,49.9,0.67
,18:52:04,6,10790,404.1,0.69,13.3,7,21,0.099,10,49.9,0.66
,18:52:05,6,10790,405.1,0.68,13.3,7,21,0.094,10,50,0.65
,18:52:06,6,10790,406.1,0.67,13.3,7,21,0.094,10,49.9,0.65
,18:52:07,6,10790,407.1,0.68,13.3,7,21,0.098,10,50,0.65
,18:52:08,6,10790,408.1,0.68,13.3,7,21,0.098,10,49.9,0.65
,18:52:09,6,10790,409.1,0.68,13.3,7,21,0.099,10,49.9,0.66
,18:52:10,6,10790,410.1,0.69,13.3,7,21,0.099,10,49.9,0.66
,18:52:11,6,10790,411.1,0.69,13.3,7,21,0.097,10,49.9,0.67
,18:52:12,6,10790,412.1,0.69,13.3,7,21,0.096,10,49.9,0.66
,18:52:13,6,10790,413.1,0.67,13.3,7,21,0.094,10,49.9,0.65
,18:52:14,6,10790,414.1,0.67,13.3,7,22,0.096,10,49.9,0.64
,18:52:15,6,10790,415.1,0.67,13.3,7,22,0.096,10,49.9,0.64
,18:52:16,6,10790,416.1,0.67,13.3,7,22,0.097,10,49.9,0.65
,18:52:17,6,10790,417.1,0.67,13.3,7,22,0.093,10,49.9,0.65
,18:52:18,6,10790,418.1,0.67,13.3,7,22,0.096,10,49.9,0.65
,18:52:19,6,10790,419.1,0.68,13.3,7,22,0.098,10,49.9,0.65
,18:52:20,6,10790,420.1,0.69,13.3,7,22,0.099,10,49.9,0.66
,18:52:21,6,10790,421.1,0.69,13.3,7,22,0.096,10,49.9,0.67
,18:52:22,6,10790,422.1,0.69,13.3,7,22,0.092,10,49.9,0.66
,18:52:23,6,10790,423.1,0.68,13.3,7,21,0.091,10,49.9,0.66
,18:52:24,6,10790,424.1,0.68,13.3,7,22,0.091,10,49.9,0.66
,18:52:25,6,10790,425.1,0.68,13.3,7,22,0.095,10,50,0.65
,18:52:26,6,10790,426.1,0.67,13.3,7,22,0.094,10,49.9,0.65
,18:52:27,6,10790,427.1,0.68,13.3,7,22,0.098,10,49.9,0.65
,18:52:28,6,10790,428.1,0.68,13.3,7,22,0.098,10,49.9,0.66
,18:52:29,6,10790,429.1,0.69,13.3,7,22,0.1,10,50,0.67
,18:52:30,6,10790,430.1,0.68,13.3,7,22,0.098,10,49.9,0.66
,18:52:31,6,10790,431.1,0.68,13.3,7,22,0.098,10,49.9,0.65
,18:52:32,6,10790,432.1,0.68,13.3,7,22,0.094,10,50,0.65
,18:52:33,6,10790,433.1,0.67,13.3,7,22,0.094,10,49.9,0.65
,18:52:34,6,10790,434.1,0.67,13.3,7,22,0.093,10,50,0.65
,18:52:35,6,10790,435.1,0.66,13.3,7,21,0.089,10,49.9,0.64
,18:52:36,6,10790,436.1,0.68,13.3,7,21,0.091,10,49.9,0.66
,18:52:37,6,10790,437.1,0.68,13.3,7,21,0.095,10,49.9,0.66
,18:52:38,6,10790,438.1,0.7,13.3,7,21,0.097,10,50,0.67
,18:52:39,6,10790,439.1,0.69,13.3,7,21,0.099,10,49.9,0.66
,18:52:40,6,10790,440.1,0.69,13.3,7,22,0.099,10,49.9,0.66
,18:52:41,6,10790,441.1,0.68,13.3,7,22,0.102,10,49.9,0.65
,18:52:42,6,10790,442.1,0.68,13.3,7,22,0.102,10,49.9,0.66
,18:52:43,6,10790,443.1,0.68,13.3,7,22,0.102,10,49.9,0.65
,18:52:44,6,10790,444.1,0.68,13.3,7,22,0.098,10,49.9,0.66
,18:52:45,6,10790,445.1,0.68,13.3,7,22,0.094,10,49.9,0.65
,18:52:46,6,10790,446.1,0.67,13.3,7,22,0.094,10,49.9,0.65
,18:52:47,6,10790,447.1,0.68,13.3,7,22,0.098,10,50,0.66
,18:52:48,6,10790,448.1,0.68,13.3,7,21,0.098,10,50,0.66
,18:52:49,6,10790,449.1,0.69,13.3,7,21,0.099,10,49.9,0.66
,18:52:50,6,10790,450.1,0.68,13.3,7,21,0.098,10,49.9,0.66
,18:52:51,6,10790,451.1,0.68,13.3,7,21,0.094,10,49.9,0.65
,18:52:52,6,10790,452.1,0.67,13.3,7,22,0.09,10,49.9,0.65
,18:52:53,6,10790,453.1,0.67,13.3,7,22,0.093,10,50,0.64
,18:52:54,6,10790,454.1,0.67,13.3,7,22,0.094,10,50,0.65
,18:52:55,6,10790,455.1,0.68,13.3,7,22,0.094,10,50,0.65
,18:52:56,6,10790,456.1,0.68,13.3,7,22,0.095,10,49.9,0.66
,18:52:57,6,10790,457.1,0.68,13.3,7,22,0.099,10,50,0.66
,18:52:58,6,10790,458.1,0.68,13.3,7,22,0.098,10,50,0.66
,18:52:59,6,10790,459.1,0.69,13.3,7,22,0.099,10,49.9,0.66
,18:53:00,6,10790,460.1,0.68,13.3,7,22,0.098,10,49.9,0.65
,18:53:01,6,10790,461.1,0.67,13.3,7,22,0.094,10,49.9,0.65
,18:53:02,6,10790,462.1,0.66,13.3,7,22,0.089,10,49.9,0.64
,18:53:03,6,10790,463.1,0.67,13.3,8,22,0.087,10,50,0.65
,18:53:04,6,10790,464.1,0.67,13.3,7,22,0.09,10,49.9,0.65
,18:53:05,6,10790,465.1,0.68,13.3,7,21,0.094,10,50,0.65
,18:53:06,6,10790,466.1,0.67,13.3,7,21,0.096,10,49.9,0.64
,18:53:07,6,10790,467.1,0.67,13.3,7,21,0.097,10,49.9,0.65
,18:53:08,6,10790,468.1,0.67,13.3,7,22,0.097,10,49.9,0.65
,18:53:09,6,10790,469.1,0.68,13.3,7,22,0.099,10,49.9,0.66
,18:53:10,6,10790,470.1,0.68,13.3,7,22,0.098,10,49.9,0.66
,18:53:11,6,10790,471.1,0.67,13.3,7,22,0.097,10,49.9,0.65
,18:53:12,6,10790,472.1,0.67,13.3,7,22,0.093,10,49.9,0.65
,18:53:13,6,10790,473.1,0.67,13.3,7,21,0.097,10,49.9,0.65
,18:53:14,6,10790,474.1,0.68,13.3,7,21,0.098,10,49.9,0.65
,18:53:15,6,10790,475.1,0.68,13.3,7,21,0.098,10,50,0.65
,18:53:16,6,10790,476.1,0.68,13.3,7,21,0.099,10,50,0.66
,18:53:17,6,10790,477.1,0.7,13.3,7,21,0.1,10,49.9,0.67
,18:53:18,6,10790,478.1,0.7,13.3,7,21,0.098,10,50,0.68
,18:53:19,6,10790,479.1,0.7,13.3,7,22,0.094,10,49.9,0.68
,18:53:20,6,10790,480.1,0.69,13.3,7,22,0.096,10,49.9,0.66
,18:53:21,6,10790,481.1,0.68,13.3,7,22,0.094,10,49.9,0.65
,18:53:22,6,10790,482.1,0.68,13.3,7,22,0.091,10,49.9,0.65
,18:53:23,6,10790,483.1,0.68,13.3,7,22,0.091,10,49.9,0.66
,18:53:24,6,10790,484.1,0.68,13.3,7,22,0.092,10,49.9,0.66
,18:53:25,6,10790,485.1,0.69,13.3,7,22,0.092,10,49.9,0.66
,18:53:26,6,10790,486.1,0.69,13.3,7,22,0.095,10,49.9,0.66
,18:53:27,6,10790,487.1,0.68,13.3,7,22,0.094,10,49.9,0.65
,18:53:28,6,10790,488.1,0.68,13.3,7,22,0.098,10,50,0.65
,18:53:29,6,10790,489.1,0.67,13.3,7,22,0.097,10,49.9,0.65
,18:53:30,6,10790,490.1,0.67,13.3,7,22,0.097,10,49.9,0.65
,18:53:31,6,10790,491.1,0.67,13.3,7,22,0.096,10,49.9,0.64
,18:53:32,6,10790,492.1,0.67,13.3,7,22,0.096,10,49.9,0.64
,18:53:33,6,10790,493.1,0.66,13.3,7,22,0.096,10,49.9,0.64
,18:53:34,6,10790,494.1,0.67,13.3,7,22,0.097,10,49.9,0.65
,18:53:35,6,10790,495.1,0.68,13.3,7,22,0.095,10,49.9,0.66
,18:53:36,6,10790,496.1,0.69,13.3,7,22,0.095,10,49.9,0.66
,18:53:37,6,10790,497.1,0.69,13.3,7,22,0.097,10,49.9,0.67
,18:53:38,6,10790,498.1,0.69,13.3,7,22,0.096,10,49.9,0.67
,18:53:39,6,10790,499.1,0.7,13.3,7,22,0.1,10,49.9,0.67
,18:53:40,6,10790,500.1,0.69,13.3,7,22,0.1,10,49.9,0.67
,18:53:41,6,10790,501.1,0.69,13.3,7,22,0.1,10,50,0.67
,18:53:42,6,10790,502.1,0.68,13.3,7,22,0.098,10,50,0.65
,18:53:43,6,10790,503.1,0.67,13.3,7,22,0.097,10,50,0.65
,18:53:44,6,10790,504.1,0.67,13.3,7,22,0.096,10,50,0.64
,18:53:45,6,10790,505.1,0.68,13.3,7,22,0.098,10,49.9,0.65
,18:53:46,6,10790,506.1,0.69,13.3,7,22,0.095,10,49.9,0.66
,18:53:47,6,10790,507.1,0.69,13.3,7,22,0.096,10,50,0.67
,18:53:48,6,10790,508.1,0.68,13.3,7,22,0.095,10,50,0.66
,18:53:49,6,10790,509.1,0.67,13.3,7,22,0.09,10,49.9,0.65
,18:53:50,6,10790,510.1,0.67,13.3,7,22,0.09,10,49.9,0.65
,18:53:51,6,10790,511.1,0.67,13.3,7,22,0.089,10,49.9,0.64
,18:53:52,6,10790,512.1,0.66,13.3,7,22,0.095,10,50,0.63
,18:53:53,6,10790,513.1,0.66,13.3,7,22,0.095,10,49.9,0.63
,18:53:54,6,10790,514.1,0.66,13.3,7,22,0.091,10,49.9,0.63
,18:53:55,6,10790,515.1,0.67,13.3,7,22,0.093,10,49.9,0.65
,18:53:56,6,10790,516.1,0.68,13.3,7,22,0.094,10,49.9,0.66
,18:53:57,6,10790,517.1,0.7,13.3,7,22,0.097,10,50,0.67
,18:53:58,6,10790,518.1,0.7,13.3,7,21,0.101,10,49.9,0.67
,18:53:59,6,10790,519.1,0.69,13.3,7,21,0.1,10,49.9,0.67
,18:54:00,6,10790,520.1,0.68,13.3,7,21,0.098,10,50,0.65
,18:54:01,6,10790,521.1,0.68,13.3,7,22,0.094,10,49.9,0.65
,18:54:02,6,10790,522.1,0.68,13.3,7,21,0.095,10,50,0.66
,18:54:03,6,10790,523.1,0.68,13.3,7,22,0.091,10,49.9,0.66
,18:54:04,6,10790,524.1,0.68,13.3,7,22,0.092,10,49.9,0.66
,18:54:05,6,10790,525.1,0.69,13.3,7,22,0.095,10,49.9,0.66
,18:54:06,6,10790,526.1,0.69,13.3,7,22,0.099,10,50,0.66
,18:54:07,6,10790,527.1,0.68,13.3,7,21,0.099,10,49.9,0.66
,18:54:08,6,10790,528.1,0.69,13.3,7,22,0.099,10,50,0.66
,18:54:09,6,10790,529.1,0.69,13.3,7,22,0.1,10,49.9,0.67
,18:54:10,6,10790,530.1,0.69,13.3,7,22,0.099,10,49.9,0.66
,18:54:11,6,10790,531.1,0.68,13.3,7,21,0.098,10,50,0.66
,18:54:12,6,10790,532.1,0.67,13.3,7,22,0.093,10,50,0.65
,18:54:13,6,10790,533.1,0.67,13.3,7,22,0.09,10,49.9,0.64
,18:54:14,6,10790,534.1,0.67,13.3,7,22,0.09,10,49.9,0.65
,18:54:15,6,10790,535.1,0.68,13.3,7,22,0.094,10,50,0.66
,18:54:16,6,10790,536.1,0.69,13.3,7,22,0.099,10,49.9,0.66
,18:54:17,6,10790,537.1,0.69,13.3,7,22,0.097,10,49.9,0.67
,18:54:18,6,10790,538.1,0.69,13.3,7,22,0.1,10,49.9,0.67
,18:54:19,6,10790,539.1,0.69,13.3,7,22,0.099,10,49.9,0.66
,18:54:20,6,10790,540.1,0.68,13.3,7,22,0.099,10,49.9,0.66
,18:54:21,6,10790,541.1,0.68,13.3,7,21,0.098,10,49.9,0.65
,18:54:22,6,10790,542.1,0.68,13.3,7,21,0.098,10,50,0.65
,18:54:23,6,10790,543.1,0.68,13.3,7,22,0.098,10,49.9,0.65
,18:54:24,6,10790,544.1,0.68,13.3,7,22,0.095,10,50,0.66
,18:54:25,6,10790,545.1,0.68,13.3,7,22,0.095,10,49.9,0.66
,18:54:26,6,10790,546.1,0.69,13.3,7,22,0.092,10,49.9,0.67
,18:54:27,6,10790,547.1,0.69,13.3,7,22,0.096,10,49.9,0.67
,18:54:28,6,10790,548.1,0.69,13.3,7,22,0.096,10,50,0.67
,18:54:29,6,10790,549.1,0.68,13.3,7,22,0.095,10,49.9,0.66
,18:54:30,6,10790,550.1,0.69,13.3,7,22,0.099,10,49.9,0.66
,18:54:31,6,10790,551.1,0.68,13.3,7,22,0.099,10,49.9,0.66
,18:54:32,6,10790,552.1,0.69,13.3,7,22,0.103,10,49.9,0.66
,18:54:33,6,10790,553.1,0.7,13.3,7,21,0.1,10,50,0.67
,18:54:34,6,10790,554.1,0.71,13.3,7,21,0.102,10,49.9,0.68
,18:54:35,6,10790,555.1,0.71,13.3,7,21,0.099,10,50,0.69
,18:54:36,6,10790,556.1,0.7,13.3,7,21,0.097,10,50,0.67
,18:54:37,6,10790,557.1,0.69,13.3,7,21,0.092,10,49.9,0.66
,18:54:38,6,10790,558.1,0.68,13.3,7,22,0.095,10,49.9,0.66
,18:54:39,6,10790,559.1,0.68,13.3,7,22,0.098,10,49.9,0.66
,18:54:40,6,10790,560.1,0.68,13.3,7,22,0.098,10,49.9,0.65
,18:54:41,6,10790,561.1,0.67,13.3,7,22,0.093,10,49.9,0.64
,18:54:42,6,10790,562.1,0.66,13.3,7,22,0.092,10,49.9,0.64
,18:54:43,6,10790,563.1,0.67,13.3,7,22,0.097,10,49.9,0.65
,18:54:44,6,10790,564.1,0.68,13.3,7,22,0.098,10,49.9,0.66
,18:54:45,6,10790,565.1,0.69,13.3,7,21,0.096,10,49.9,0.67
,18:54:46,6,10790,566.1,0.68,13.3,7,22,0.095,10,49.9,0.66
,18:54:47,6,10790,567.1,0.68,13.3,7,22,0.095,10,50,0.66
,18:54:48,6,10790,568.1,0.68,13.3,7,22,0.098,10,49.9,0.66
,18:54:49,6,10790,569.1,0.69,13.3,7,22,0.099,10,50,0.66
,18:54:50,6,10790,570.1,0.69,13.3,7,22,0.099,10,49.9,0.66
,18:54:51,6,10790,571.1,0.68,13.3,7,22,0.098,10,50,0.66
,18:54:52,6,10790,572.1,0.68,13.3,7,21,0.099,10,49.9,0.66
,18:54:53,6,10790,573.1,0.68,13.3,7,21,0.095,10,49.9,0.66
,18:54:54,6,10790,574.1,0.69,13.3,7,22,0.095,10,50,0.66
,18:54:55,6,10790,575.1,0.69,13.3,7,22,0.095,10,49.9,0.66
,18:54:56,6,10790,576.1,0.68,13.3,7,22,0.099,10,49.9,0.66
,18:54:57,6,10790,577.1,0.69,13.3,7,22,0.099,10,49.9,0.66
,18:54:58,6,10790,578.1,0.68,13.3,7,21,0.099,10,49.9,0.66
,18:54:59,6,10790,579.1,0.68,13.3,7,21,0.099,10,50,0.66
,18:55:00,6,10790,580.1,0.68,13.3,7,21,0.095,10,49.9,0.66
,18:55:01,6,10790,581.1,0.68,13.3,7,21,0.099,10,49.9,0.66
,18:55:02,6,10790,582.1,0.7,13.3,7,21,0.1,10,49.9,0.67
,18:55:03,6,10790,583.1,0.7,13.3,7,22,0.1,10,49.9,0.67
,18:55:04,6,10790,584.1,0.69,13.3,7,22,0.1,10,50,0.67
,18:55:05,6,10790,585.1,0.68,13.3,7,22,0.099,10,49.9,0.66
,18:55:06,6,10790,586.1,0.68,13.3,7,22,0.098,10,49.9,0.66
,18:55:07,6,10790,587.1,0.68,13.3,7,22,0.094,10,49.9,0.65
,18:55:08,6,10790,588.1,0.68,13.3,7,22,0.094,10,49.9,0.65
,18:55:09,6,10790,589.1,0.67,13.3,7,22,0.093,10,49.9,0.64
,18:55:10,6,10790,590.1,0.67,13.3,7,22,0.097,10,49.9,0.65
,18:55:11,6,10790,591.1,0.68,13.3,7,21,0.098,10,49.9,0.66
,18:55:12,6,10790,592.1,0.7,13.3,7,21,0.097,10,49.9,0.68
,18:55:13,6,10790,593.1,0.71,13.3,7,21,0.099,10,49.9,0.68
,18:55:14,6,10790,594.1,0.71,13.3,7,21,0.096,10,50,0.68
,18:55:15,6,10790,595.1,0.7,13.3,7,21,0.094,10,49.9,0.67
,18:55:16,6,10790,596.1,0.69,13.3,7,21,0.096,10,49.9,0.67
,18:55:17,6,10790,597.1,0.69,13.3,7,22,0.099,10,49.9,0.66
,18:55:18,6,10790,598.1,0.69,13.3,7,22,0.1,10,49.9,0.67
,18:55:19,6,10790,599.1,0.69,13.3,7,22,0.096,10,49.9,0.67
,18:55:20,6,10790,600.1,0.69,13.3,7,22,0.099,10,49.9,0.66
,18:55:21,6,10790,601.1,0.69,13.3,7,22,0.1,10,49.9,0.67
,18:55:22,6,10790,602.1,0.71,13.3,7,22,0.102,10,49.9,0.68
,18:55:23,6,10790,603.1,0.71,13.3,7,22,0.103,10,49.9,0.69
,18:55:24,6,10790,604.1,0.71,13.3,7,22,0.103,10,49.9,0.69
,18:55:25,6,10790,605.1,0.7,13.3,7,21,0.097,10,49.9,0.67
,18:55:26,6,10790,606.1,0.69,13.3,7,22,0.095,10,50,0.66
,18:55:27,6,10790,607.1,0.67,13.3,7,22,0.09,10,50,0.65
,18:55:28,6,10790,608.1,0.66,13.3,7,22,0.089,10,50,0.64
,18:55:29,6,10790,609.1,0.66,13.3,7,22,0.092,10,49.9,0.63
,18:55:30,6,10790,610.1,0.66,13.3,7,22,0.095,10,49.9,0.64
,18:55:31,6,10790,611.1,0.67,13.3,7,22,0.097,10,49.9,0.65
,18:55:32,6,10790,612.1,0.69,13.3,7,22,0.1,10,49.9,0.67
,18:55:33,6,10790,613.1,0.7,13.3,7,22,0.097,10,49.9,0.67
,18:55:34,6,10790,614.1,0.7,13.3,7,22,0.1,10,49.9,0.67
,18:55:35,6,10790,615.1,0.69,13.3,7,21,0.099,10,49.9,0.66
,18:55:36,6,10790,616.1,0.68,13.3,7,21,0.098,10,49.9,0.66
,18:55:37,6,10790,617.1,0.67,13.3,7,21,0.094,10,49.9,0.65
,18:55:38,6,10790,618.1,0.67,13.3,7,22,0.094,10,49.9,0.65
,18:55:39,6,10790,619.1,0.68,13.3,7,22,0.094,10,50,0.65
,18:55:40,6,10790,620.1,0.68,13.3,7,22,0.094,10,49.9,0.65
,18:55:41,6,10790,621.1,0.67,13.3,7,22,0.093,10,49.9,0.65
,18:55:42,6,10790,622.1,0.67,13.3,7,22,0.097,10,49.9,0.65
,18:55:43,6,10790,623.1,0.68,13.3,7,22,0.101,10,49.9,0.65
,18:55:44,6,10790,624.1,0.68,13.3,7,22,0.098,10,50,0.66
,18:55:45,6,10790,625.1,0.68,13.3,7,21,0.099,10,49.9,0.66
,18:55:46,6,10790,626.1,0.67,13.3,7,21,0.094,10,49.9,0.65
,18:55:47,6,10790,627.1,0.67,13.3,7,21,0.089,10,50,0.64
,18:55:48,6,10790,628.1,0.66,13.3,7,21,0.091,10,49.9,0.63
,18:55:49,6,10790,629.1,0.66,13.3,7,22,0.089,10,50,0.64
,18:55:50,6,10790,630.1,0.67,13.3,7,22,0.093,10,49.9,0.64
,18:55:51,6,10790,631.1,0.67,13.3,7,22,0.097,10,49.9,0.65
,18:55:52,6,10790,632.1,0.68,13.3,7,22,0.098,10,50,0.65
,18:55:53,6,10790,633.1,0.68,13.3,7,22,0.099,10,49.9,0.66
,18:55:54,6,10790,634.1,0.69,13.3,7,22,0.104,10,49.9,0.67
,18:55:55,6,10790,635.1,0.7,13.3,7,22,0.101,10,50,0.68
,18:55:56,6,10790,636.1,0.7,13.3,7,22,0.098,10,49.9,0.68
,18:55:57,6,10790,637.1,0.7,13.3,7,22,0.095,10,49.9,0.68
,18:55:58,6,10790,638.1,0.7,13.3,8,22,0.091,10,49.9,0.68
,18:55:59,6,10790,639.1,0.69,13.3,7,22,0.093,10,50,0.67
,18:56:00,6,10790,640.1,0.69,13.3,7,22,0.096,10,50,0.66
,18:56:01,6,10790,641.1,0.69,13.3,7,22,0.096,10,49.9,0.66
,18:56:02,6,10790,642.1,0.69,13.3,7,22,0.097,10,49.9,0.67
,18:56:03,6,10790,643.1,0.7,13.3,7,22,0.097,10,49.9,0.67
,18:56:04,6,10790,644.1,0.69,13.3,7,22,0.099,10,49.9,0.66
,18:56:05,6,10790,645.1,0.69,13.3,7,21,0.1,10,50,0.67
,18:56:06,6,10790,646.1,0.69,13.3,7,21,0.096,10,49.9,0.66
,18:56:07,6,10790,647.1,0.69,13.3,7,22,0.097,10,50,0.67
,18:56:08,6,10790,648.1,0.69,13.3,7,22,0.092,10,49.9,0.66
,18:56:09,6,10790,649.1,0.68,13.3,7,22,0.091,10,49.9,0.65
,18:56:10,6,10790,650.1,0.67,13.3,7,22,0.097,10,49.9,0.65
,18:56:11,6,10790,651.1,0.68,13.3,7,22,0.098,10,50,0.65
,18:56:12,6,10790,652.1,0.68,13.3,7,22,0.098,10,49.9,0.65
,18:56:13,6,10790,653.1,0.68,13.3,7,22,0.098,10,49.9,0.65
,18:56:14,6,10790,654.1,0.67,13.3,7,22,0.101,10,49.9,0.65
,18:56:15,6,10790,655.1,0.67,13.3,7,22,0.097,10,49.9,0.65
,18:56:16,6,10790,656.1,0.67,13.3,7,21,0.096,10,50,0.64
,18:56:17,6,10790,657.1,0.67,13.3,7,21,0.096,10,49.9,0.64
,18:56:18,6,10790,658.1,0.67,13.3,7,22,0.093,10,50,0.64
,18:56:19,6,10790,659.1,0.67,13.3,7,22,0.093,10,50,0.64
,18:56:20,6,10790,660.1,0.67,13.3,7,22,0.093,10,49.9,0.64
,18:56:21,6,10790,661.1,0.67,13.3,7,22,0.096,10,49.9,0.65
,18:56:22,6,10790,662.1,0.68,13.3,7,22,0.099,10,49.9,0.66
,18:56:23,6,10790,663.1,0.69,13.3,7,22,0.099,10,49.9,0.66
,18:56:24,6,10790,664.1,0.7,13.3,7,22,0.101,10,50,0.67
,18:56:25,6,10790,665.1,0.7,13.3,7,21,0.098,10,49.9,0.68
,18:56:26,6,10790,666.1,0.69,13.3,7,22,0.095,10,49.9,0.66
,18:56:27,6,10790,667.1,0.68,13.3,7,22,0.094,10,49.9,0.65
,18:56:28,6,10790,668.1,0.66,13.3,7,22,0.095,10,49.9,0.63
,18:56:29,6,10790,669.1,0.66,13.3,7,22,0.095,10,49.9,0.64
,18:56:30,6,10790,670.1,0.66,13.3,7,22,0.092,10,49.9,0.64
,18:56:31,6,10790,671.1,0.67,13.3,7,22,0.093,10,49.9,0.65
,18:56:32,6,10790,672.1,0.67,13.3,7,21,0.093,10,50,0.65
,18:56:33,6,10790,673.1,0.69,13.3,7,22,0.095,10,49.9,0.66
,18:56:34,6,10790,674.1,0.69,13.3,7,21,0.1,10,49.9,0.67
,18:56:35,6,10790,675.1,0.7,13.3,7,21,0.101,10,50,0.67
,18:56:36,6,10790,676.1,0.7,13.3,7,21,0.097,10,49.9,0.67
,18:56:37,6,10790,677.1,0.7,13.3,7,21,0.097,10,49.9,0.67
,18:56:38,6,10790,678.1,0.7,13.3,7,22,0.094,10,50,0.67
,18:56:39,6,10790,679.1,0.69,13.3,7,22,0.096,10,49.9,0.67
,18:56:40,6,10790,680.1,0.69,13.3,7,22,0.095,10,49.9,0.66
,18:56:41,6,10790,681.1,0.68,13.3,7,22,0.099,10,50,0.66
,18:56:42,6,10790,682.1,0.68,13.3,7,22,0.098,10,49.9,0.65
,18:56:43,6,10790,683.1,0.68,13.3,7,22,0.098,10,49.9,0.66
,18:56:44,6,10790,684.1,0.69,13.3,7,22,0.099,10,49.9,0.66
,18:56:45,6,10790,685.1,0.69,13.3,7,22,0.1,10,49.9,0.67
,18:56:46,6,10790,686.1,0.69,13.3,7,21,0.097,10,50,0.67
,18:56:47,6,10790,687.1,0.68,13.3,7,21,0.095,10,49.9,0.66
,18:56:48,6,10790,688.1,0.68,13.3,7,21,0.095,10,49.9,0.66
,18:56:49,6,10790,689.1,0.68,13.3,7,21,0.098,10,49.9,0.65
,18:56:50,6,10790,690.1,0.68,13.3,7,21,0.099,10,49.9,0.66
,18:56:51,6,10790,691.1,0.69,13.3,7,22,0.099,10,50,0.66
,18:56:52,6,10790,692.1,0.68,13.3,7,21,0.099,10,49.9,0.66
,18:56:53,6,10790,693.1,0.69,13.3,7,21,0.1,10,50,0.67
,18:56:54,6,10790,694.1,0.71,13.3,7,21,0.098,10,49.9,0.68
,18:56:55,6,10790,695.1,0.72,13.3,7,21,0.1,10,49.9,0.69
,18:56:56,6,10790,696.1,0.71,13.3,7,21,0.096,10,50,0.68
,18:56:57,6,10790,697.1,0.7,13.3,7,22,0.094,10,50,0.67
,18:56:58,6,10790,698.1,0.69,13.3,7,22,0.096,10,49.9,0.66
,18:56:59,6,10790,699.1,0.68,13.3,7,22,0.099,10,49.9,0.66
,18:57:00,6,10790,700.1,0.69,13.3,7,22,0.099,10,49.9,0.66
,18:57:01,6,10790,701.1,0.68,13.3,7,22,0.098,10,50,0.66
,18:57:02,6,10790,702.1,0.67,13.3,7,22,0.097,10,49.9,0.65
,18:57:03,6,10790,703.1,0.68,13.3,7,21,0.094,10,50,0.66
,18:57:04,6,10790,704.1,0.69,13.3,7,21,0.093,10,49.9,0.67
,18:57:05,6,10790,705.1,0.7,13.3,7,21,0.098,10,49.9,0.68
,18:57:06,6,10790,706.1,0.7,13.3,7,22,0.101,10,50,0.67
,18:57:07,6,10790,707.1,0.69,13.3,7,22,0.099,10,49.9,0.66
,18:57:08,6,10790,708.1,0.68,13.3,7,22,0.094,10,49.9,0.65
,18:57:09,6,10790,709.1,0.67,13.3,7,22,0.096,10,49.9,0.64
,18:57:10,6,10790,710.1,0.67,13.3,7,22,0.093,10,49.9,0.65
,18:57:11,6,10790,711.1,0.68,13.3,7,21,0.094,10,50,0.65
,18:57:12,6,10790,712.1,0.68,13.3,7,21,0.095,10,50,0.66
,18:57:13,6,10790,713.1,0.68,13.3,7,21,0.095,10,49.9,0.66
,18:57:14,6,10790,714.1,0.69,13.3,7,22,0.096,10,50,0.67
,18:57:15,6,10790,715.1,0.7,13.3,7,22,0.1,10,49.9,0.67
,18:57:16,6,10790,716.1,0.69,13.3,7,22,0.097,10,49.9,0.67
,18:57:17,6,10790,717.1,0.68,13.3,7,22,0.099,10,50,0.66
,18:57:18,6,10790,718.1,0.68,13.3,7,22,0.094,10,49.9,0.65
,18:57:19,6,10790,719.1,0.67,13.3,7,22,0.093,10,50,0.65
,18:57:20,6,10790,720.1,0.68,13.3,7,21,0.094,10,49.9,0.65
,18:57:21,6,10790,721.1,0.68,13.3,7,21,0.098,10,49.9,0.65
,18:57:22,6,10790,722.1,0.68,13.3,7,21,0.098,10,50,0.65
,18:57:23,6,10790,723.1,0.68,13.3,7,21,0.094,10,49.9,0.65
,18:57:24,6,10790,724.1,0.67,13.3,7,21,0.097,10,49.9,0.65
,18:57:25,6,10790,725.1,0.68,13.3,7,21,0.095,10,50,0.66
,18:57:26,6,10790,726.1,0.69,13.3,7,22,0.096,10,49.9,0.67
,18:57:27,6,10790,727.1,0.7,13.3,7,21,0.1,10,49.9,0.67
,18:57:28,6,10790,728.1,0.69,13.3,7,22,0.1,10,49.9,0.67
,18:57:29,6,10790,729.1,0.69,13.3,7,22,0.103,10,50,0.66
,18:57:30,6,10790,730.1,0.69,13.3,7,22,0.096,10,50,0.66
,18:57:31,6,10790,731.1,0.68,13.3,7,21,0.095,10,49.9,0.66
,18:57:32,6,10790,732.1,0.68,13.3,7,21,0.094,10,49.9,0.65
,18:57:33,6,10790,733.1,0.67,13.3,7,22,0.097,10,49.9,0.65
,18:57:34,6,10790,734.1,0.67,13.3,7,22,0.094,10,50,0.65
,18:57:35,6,10790,735.1,0.67,13.3,7,22,0.094,10,49.9,0.65
,18:57:36,6,10790,736.1,0.69,13.3,7,22,0.092,10,49.9,0.66
,18:57:37,6,10790,737.1,0.7,13.3,7,22,0.097,10,49.9,0.67
,18:57:38,6,10790,738.1,0.7,13.3,7,22,0.097,10,49.9,0.67
,18:57:39,6,10790,739.1,0.68,13.3,7,22,0.095,10,50,0.66
,18:57:40,6,10790,740.1,0.67,13.3,7,22,0.093,10,49.9,0.64
,18:57:41,6,10790,741.1,0.67,13.3,7,22,0.093,10,50,0.65
,18:57:42,6,10790,742.1,0.68,13.3,7,21,0.091,10,49.9,0.65
,18:57:43,6,10790,743.1,0.67,13.3,7,22,0.09,10,49.9,0.65
,18:57:44,6,10790,744.1,0.67,13.3,7,21,0.094,10,49.9,0.65
